Repository: kzzzynobad/database

File: Density.csv (part 1 of 9)
Na2O,MgO,Al2O3,SiO2,K2O,CaO,TiO2,Y2O3,Density293K
68.74915625,0,0,31.25084375,0,0,0,0,2.49
66.67016665,0,0,33.32983335,0,0,0,0,2.49
64.29064291,0,0,35.70935709,0,0,0,0,2.53
61.5401923,0,0,38.4598077,0,0,0,0,2.48
60.00060001,0,0,39.99939999,0,0,0,0,2.75
59.10059101,0,0,40.89940899,0,0,0,0,2.535
0,0,0,41.66979165,58.33020835,0,0,0,2.5
58.33020835,0,0,41.66979165,0,0,0,0,2.515
56.10056101,0,0,43.89943899,0,0,0,0,2.55
54.97797903,0,5.00279139,40.01922958,0,0,0,0,2.57
54.91015267,0,5.010328172,40.07951916,0,0,0,0,2.54
0,0,0,45.44977275,54.55022725,0,0,0,2.47
54.55022725,0,0,45.44977275,0,0,0,0,2.56
10.58346762,0,12.47143991,76.94509247,0,0,0,0,2.33
0,0,0,27.27927279,52.20052201,0,20.5202052,0,2.57
51.2802436,0,0,48.7197564,0,0,0,0,2.575
50.7800078,0,0,49.200492,0.019500195,0,0,0,2.602
0,0,0,39.58480208,50.49424753,0,9.920950395,0,2.523
37.54022167,0,0,37.47971728,0,24.98006105,0,0,2.742
50.0202499,0,0,49.9797501,0,0,0,0,2.641
0,0,0,0,49.99925,0,50.00075,0,2.69
0,0,0,50.00075,49.99925,0,0,0,2.48
49.99925,0,0,50.00075,0,0,0,0,2.561
49.18925405,0,0,50.81074595,0,0,0,0,2.56
49.000255,0,0,50.999745,0,0,0,0,2.567
43.47920371,0,0,45.66075378,0,10.8600425,0,0,2.64
48.70925645,0,0,51.29074355,0,0,0,0,2.564
43.71580735,0,0,46.51507016,0,9.769122491,0,0,2.63
48.4204842,0,0,51.5795158,0,0,0,0,2.563
48.0792596,0,0,51.9207404,0,0,0,0,2.556
48.00048,0,0,51.99952,0,0,0,0,2.57
47.6202619,0,0,52.3797381,0,0,0,0,2.56
47.6104761,0,0,52.3895239,0,0,0,0,2.567
47.50125814,0,2.499504369,49.99923749,0,0,0,0,2.57
47.5002625,0,0,52.4997375,0,0,0,0,2.51
37.49929976,19.90084589,0,42.59985435,0,0,0,0,2.529
38.83628827,0,0,45.0665039,0,16.09720783,0,0,2.714
46.59970261,0,1.729736291,51.6705611,0,0,0,0,2.56
46.63026685,0,0,53.36973315,0,0,0,0,2.5575
46.49945508,0,3.499777426,50.0007675,0,0,0,0,2.572
46.57026715,0,0,53.42973285,0,0,0,0,2.555
46.200462,0,0,53.799538,0,0,0,0,2.558
39.65991856,0,0,47.08952228,0,13.25055916,0,0,2.654
46.00027,0,0,53.99973,0,0,0,0,2.551
45.61027195,0,0,54.38972805,0,0,0,0,2.553
42.07536673,0,0,50.72468012,0,7.199953152,0,0,2.607
38.90592315,0,0,47.65452618,0,13.43955068,0,0,2.683
45.00072001,0,10.00016,44.99911999,0,0,0,0,2.592
44.99969,0,5.000310001,50,0,0,0,0,2.57
45.0904509,0,0,54.9095491,0,0,0,0,2.547
44.99910002,0,0,50,0,0,5.000899982,0,2.607
45.00045,0,0,54.99955,0,0,0,0,2.546265
0,0,0,55.49072255,44.50927745,0,0,0,2.5
11.17027659,0,0,55.4898902,33.3398332,0,0,0,2.5
33.3398332,0,0,55.4898902,11.17027659,0,0,0,2.527
0,0,0,55.5597222,44.4402778,0,0,0,2.53
44.4402778,0,0,55.5597222,0,0,0,0,2.54
44.30608249,0,2.980051401,52.71386611,0,0,0,0,2.553
35.34056839,0,0,46.18048224,0,18.47894937,0,0,2.681
44.200279,0,0,55.799721,0,0,0,0,2.535
38.97726615,0,0,50.25452652,0,10.76820732,0,0,2.667
39.28954618,0,0,50.69160505,0,10.01884877,0,0,2.72
39.44029959,9.698957819,0,50.86074259,0,0,0,0,2.486
43.99928,0,0,56.00072,0,0,0,0,2.552
33.71969908,0,0,44.90944553,0,21.37085539,0,0,2.703
43.8792806,0,0,56.1207194,0,0,0,0,2.56
43.8192809,0,0,56.1807191,0,0,0,0,2.541
43.50125984,0,6.499522669,49.99921749,0,0,0,0,2.558
43.6602817,0,0,56.3397183,0,0,0,0,2.544
43.5604356,0,0,56.4395644,0,0,0,0,2.546
37.50017969,12.50053906,0,49.99928125,0,0,0,0,2.528
43.2597837,0,0,56.7207164,0.019499903,0,0,0,2.546
42.92525614,0,4.300395013,52.77434885,0,0,0,0,2.549
42.86969253,0,4.119596209,53.01071126,0,0,0,0,2.548
42.71058064,0,5.210386627,52.07903273,0,0,0,0,2.536
36.75054186,0,0,50.33085966,0,12.91859848,0,0,2.641
39.05098303,0,0,52.86004116,0,8.088975815,0,0,2.666
39.29945155,0,0,53.2095064,0,7.491042048,0,0,2.682
42.8592857,0,0,57.1407143,0,0,0,0,2.55
39.3998829,7.259953162,0,53.34016393,0,0,0,0,2.491
42.4998425,0,7.5001575,50,0,0,0,0,2.562
38.9599965,0,0,52.93130373,0,8.108699777,0,0,2.601
19.0005947,0,29.999374,4.0001252,0,46.9999061,0,0,2.58
41.08598358,0,0,55.30395092,0,3.610065503,0,0,2.568
42.000792,0,15.000165,42.999043,0,0,0,0,2.569
42.6792866,0,0,57.3207134,0,0,0,0,2.538
41.90057995,0,15.70008285,42.3993372,0,0,0,0,2.467
0,0,0,57.5007125,42.4992875,0,0,0,2.5
42.4992875,0,0,57.5007125,0,0,0,0,2.537
36.41002055,0,0,51.03985512,0,12.55012432,0,0,2.641
42.00042,0,0,57.99958,0,0,0,0,2.535
41.800291,0,0,58.199709,0,0,0,0,2.536
41.7904179,0,0,58.2095821,0,0,0,0,2.531
35.32958142,0,0,51.0804657,0,13.58995289,0,0,2.648
25.65957447,0,0,40.30053191,0,34.03989362,0,0,2.8
0,0,0,58.299583,41.700417,0,0,0,2.486
41.700417,0,0,58.299583,0,0,0,0,2.533
39.12031581,0,0,55.47961348,0,5.400070705,0,0,2.616
39.50980247,0,0,55.96938851,0,4.520809018,0,0,2.671
39.35064935,4.840613932,0,55.80873672,0,0,0,0,2.519
41.29968278,0,5.500093301,53.20022392,0,0,0,0,2.471
41.33441334,0,0,42.63342633,0,0,16.03216032,0,2.68
16.000682,0,30.00031,3.999007998,0,50,0,0,2.75
37.38706523,0,0,54.52395896,0,8.088975815,0,0,2.587
33.35033508,0,0,50.01062609,0,16.63903883,0,0,2.663
39.99898001,0,20.00034,40.00067999,0,0,0,0,2.552
33.3295556,0,0,49.99929167,0,16.67115273,0,0,2.654
41.05945191,0,1.740463112,57.20008497,0,0,0,0,2.536
41.100411,0,0,58.899589,0,0,0,0,2.535
40,0,15.00041251,44.99958749,0,0,0,0,2.55
40.30055736,0,9.700241149,49.99920149,0,0,0,0,2.548
40.78929605,0,0,47.3397633,0,0,11.87094065,0,2.64
40.41043554,0,5.939775757,53.6497887,0,0,0,0,2.541
0,0,10,50,40,0,0,0,2.517
40,0,10,50,0,0,0,0,2.545
39.27052033,0,0,58.23044655,0,2.499033112,0,0,2.58
39.31016011,2.398666746,0,58.29117314,0,0,0,0,2.23
32.4101447,0,0,50.48870532,0,17.10114998,0,0,2.67
39.90590183,0,3.540175629,55.98381634,0,0.570106205,0,0,2.528
40.399298,0,0,59.600702,0,0,0,0,2.535
39.99938,0,0,55.00031,0,0,0,5.000310001,2.77
39.99938,0,5.000310001,55.00031,0,0,0,0,2.536
40.27029865,0,0,59.72970135,0,0,0,0,2.527
0,0,0,7.010964945,40.24929875,0,52.7397363,0,2.732
40.21029895,0,0,59.78970105,0,0,0,0,2.529
40.08218603,0,0,59.86382315,0,0.053990822,0,0,2.519
40.1026195,0,0,59.8973805,0,0,0,0,2.519
40.0392998,0,0,59.9607002,0,0,0,0,2.521
0,0,0,59.9997,40.0003,0,0,0,2.4935
40.0003,0,0,29.99985,0,0,29.99985,0,2.89
40.0003,0,0,39.99880001,0,0,20.0009,0,2.755
40.0003,0,0,44.999775,0,0,14.999925,0,2.706
40.0003,0,0,50.00075,0,0,9.998950005,0,2.647
40.0003,0,0,54.99872501,0,0,5.000974995,0,2.59
40.0003,0,0,59.9997,0,0,0,0,2.52
40.00150049,0,0,59.99849951,0,0,0,0,2.545
39.28920195,0,10.09045065,50.62034739,0,0,0,0,2.596
39.60195876,0,0,59.4036869,0,0,0.994354344,0,2.55
39.26950712,0,7.569645783,53.16084709,0,0,0,0,2.579
39.7552049,0,0,56.38387232,0,0,3.860922782,0,2.53
39.0005152,0,10.9994848,50,0,0,0,0,2.548
39.5703957,0,0,60.4296043,0,0,0,0,2.525
0,0,0,13.78172437,39.56320874,0,46.6550669,0,2.726
39.55030225,0,0,60.44969775,0,0,0,0,2.5235
39.2796513,0,2.939512121,57.78083658,0,0,0,0,2.53
39.26332647,0,2.519637001,58.21703653,0,0,0,0,2.558
39.06984684,0,5.179932031,55.75022113,0,0,0,0,2.562
39.40930295,0,0,60.59069705,0,0,0,0,2.52
28.90974208,0,0,48.72150809,0,22.36874983,0,0,2.697
39.28930355,0,0,60.71069645,0,0,0,0,2.5215
38.88681476,0,5.559703814,55.55348143,0,0,0,0,2.523
39.26074825,0,0,60.73925175,0,0,0,0,2.651
39.25957038,0,0,60.74042962,0,0,0,0,2.65
39.2593037,0,0,60.7406963,0,0,0,0,2.24
37.71955851,0,0,58.98112984,0,3.299311654,0,0,2.547
39.25725861,0,0,60.74274139,0,0,0,0,2.652
39.25410303,0,0,60.74589697,0,0,0,0,2.651
39.25521216,0,0,60.74478784,0,0,0,0,2.656
11.9998776,0,30.000459,3.999449196,0,54.0002142,0,0,2.88
0,0,0,60.800696,39.199304,0,0,0,2.544
39.1603042,0,0,35.52882236,0,0,25.31087345,0,2.791
39.00039,0,0,60.99961,0,0,0,0,2.53
38.35068181,0,8.189641535,53.45967665,0,0,0,0,2.51
38.9203054,0,0,61.0796946,0,0,0,0,2.521
0,0,0,20.33089835,38.8993055,0,40.76979615,0,2.7
38.89030555,0,0,61.10969445,0,0,0,0,2.53
30.83993213,0,0,51.95984163,0,17.20022624,0,0,2.665
28.70669489,0,0,49.78556311,0,21.50774201,0,0,2.696
38.5503855,0,0,61.4496145,0,0,0,0,2.515
38.5003075,0,0,61.4996925,0,0,0,0,2.521
0,0,0,57.54995758,35.03028175,7.419760672,0,0,2.542
27.35003797,0,0,48.7609581,0,23.88900393,0,0,2.717
36.6798668,0,0,61.6896169,1.630516305,0,0,0,2.517
32.92007842,0,0,55.40018452,0,11.67973705,0,0,2.61
37.86964906,0,4.26070189,57.86964906,0,0,0,0,2.525
38.200309,0,0,61.799691,0,0,0,0,2.509
31.86945319,0,0,54.42026911,0,13.7102777,0,0,2.623
38.100381,0,0,61.899619,0,0,0,0,2.516
34.6993265,0,0,61.9406903,3.3599832,0,0,0,2.519
0,0,0,62.00069,37.99931,0,0,0,2.48
37.09990846,0,10.59951499,52.30057655,0,0,0,0,2.446
33.06992025,0,0,56.39066186,0,10.53941789,0,0,2.597
37.800378,0,0,39.00039,0,0,23.19923199,0,2.76
37.7803111,0,0,62.2196889,0,0,0,0,2.515
33.30040961,0,0,57.20012782,0,9.499462569,0,0,2.652
33.30040961,9.499462569,0,57.20012782,0,0,0,0,2.866
0,0,0,32.7808361,37.63031185,0,29.58885206,0,2.662
37.57118322,0,0.649311519,61.77950526,0,0,0,0,2.516
36.49919069,0,13.49999183,50.00081749,0,0,0,0,2.545
0,0,0,62.399688,37.600312,0,0,0,2.516
37.600312,0,0,62.399688,0,0,0,0,2.744
24.94040403,0,0,47.49969351,0,27.55990247,0,0,2.761
30.33925044,0,0,53.91054704,0,15.75020253,0,0,2.63
0,0,0,62.499625,37.500375,0,0,0,2.481
37.500375,0,0,62.499625,0,0,0,0,2.514
31.41218638,0,0,55.08243728,0,13.50537634,0,0,2.587
31.42136056,0,0,55.0705518,0,13.50808764,0,0,2.585
33.00338176,0,0,57.27514187,0,9.721476364,0,0,2.588
35.99986728,0,15.89966489,48.10046783,0,0,0,0,2.45
0,5.000221249,0,59.999705,35.00007375,0,0,0,2.486
21.55992559,0,0,44.18017539,0,34.25989902,0,0,2.784
25.77021955,0,0,49.18956818,0,25.04021227,0,0,2.71
24.6400072,0,0,62.77974441,12.5802484,0,0,0,2.566
37.200372,0,0,62.799628,0,0,0,0,2.507
25.29968627,0,0,48.70056033,0,25.9997534,0,0,2.718
37.0993145,0,0,62.9006855,0,0,0,0,2.508
36.9996225,0,0.999622499,62.000755,0,0,0,0,2.506
21.99927911,0,0,44.99979975,0,33.00092114,0,0,2.78
25.00035625,0,5.000356252,44.99893124,0,25.00035625,0,0,2.71
36.44105782,0,4.559575882,58.9993663,0,0,0,0,2.52
0,9.740094604,15.94018616,6.490005595,0,67.82971365,0,0,2.95
36.7603162,0,0,63.2396838,0,0,0,0,2.521
36.7003165,0,0,63.2996835,0,0,0,0,2.511
36.59926801,0,0,43.100138,0,0,20.30059399,0,2.75
6.999672402,0,34.999922,0,0,58.0004056,0,0,2.88
36.5103651,0,0,63.4896349,0,0,0,0,2.508
36.4993175,0,0,63.5006825,0,0,0,0,2.5045
33.22596703,0,0,59.59415537,0,7.179877602,0,0,2.562
35.8302554,0,7.170137525,56.99960707,0,0,0,0,2.519
33.63984899,0,0,60.14953655,0,6.210614451,0,0,2.571
0,0,0,44.450111,36.44927101,0,19.10061799,0,2.611
36.4203642,0,0,63.5796358,0,0,0,0,2.506
0,0,24.96976028,0,0,75.03023972,0,0,2.41
0,25.01031211,0,49.99037536,24.99931253,0,0,0,2.48
35.18645255,0,9.509636963,54.60361923,0,0.700291258,0,0,2.53
25,0,0,50,0,25,0,0,2.718
0,0,0,57.10063822,35.69968875,0,0,7.199673028,2.754
35.69968875,0,0,57.10063822,0,0,0,7.199673028,2.854
27.44968796,0,0,53.03975878,0,19.51055326,0,0,2.664
36.13015777,0,1.700546117,62.16929612,0,0,0,0,2.511
0,0,0,60.96945923,33.96941499,5.061125776,0,0,2.521
36.23927521,0,0,50.4199916,0,0,13.34073319,0,2.666
35.6738109,0,6.100435522,58.22575358,0,0,0,0,2.518
36.2203189,0,0,63.7796811,0,0,0,0,2.505
36.1503615,0,0,63.8496385,0,0,0,0,2.508
35.299853,0,0,63.8796388,0.820508205,0,0,0,2.508
0,0,0,50.35072759,24.72973345,24.91953897,0,0,2.658
22.14990889,0,59.45090814,0,0,18.39918297,0,0,2.52
0,0,0,48.65989475,23.30056161,28.03954364,0,0,2.672
6.000060001,0,30.0003,3.99903999,0,60.00060001,0,0,2.95
34.00044512,0,21.19977402,44.79978086,0,0,0,0,2.364
35.38019907,0,6.00954788,58.61025305,0,0,0,0,2.516
30.10634947,0,0,64.19367903,5.6999715,0,0,0,2.509
35.7498575,0,0,64.2396424,0.010500105,0,0,0,2.498
29.999853,0,3.000279301,54.9987505,0,12.0011172,0,0,2.62
35.68932155,0,0,64.31067845,0,0,0,0,2.505
25.86737066,0,0,64.37367813,9.758951205,0,0,0,2.511
0,0,0,63.90035289,35.16059573,0.939051379,0,0,2.481
35.5803558,0,0,39.36939369,0,0,25.0502505,0,2.799
34.0000996,0,16.0007304,49.99917,0,0,0,0,2.53
27.29988305,0,0,54.50113427,0,18.19898268,0,0,2.746
27.29988305,18.19898268,0,54.50113427,0,0,0,0,2.946
0,0,0,6.960069601,35.4903549,0,57.5495755,0,2.801
5.000232497,0,35.0000775,0,0,59.99969,0,0,2.895
35.0000775,0,0,59.99969,0,0,0,5.000232497,2.75
0,0,0,62.00002953,33.29888231,4.70108816,0,0,2.496
0,0,0,55.399892,35.33929321,0,9.260814784,0,2.55
35.2993235,0,0,64.7006765,0,0,0,0,2.505
35.29032355,0,0,64.70967645,0,0,0,0,2.502
34.52271416,0,5.951062801,59.52622304,0,0,0,0,2.502
0,0,0,65.000675,34.999325,0,0,0,2.475
8.999955,0,0,65.000675,25.99937,0,0,0,2.51
17.50015,0,0,64.99970001,17.50015,0,0,0,2.515
25.99937,0,0,65.000675,8.999955,0,0,0,2.513
28.56959186,14.29122441,0,57.13918373,0,0,0,0,2.467
34.999325,0,0,29.99985,0,0,35.000825,0,2.926
34.999325,0,0,35.000825,0,0,29.99985,0,2.8645
35.00037501,0,0,40,0,0,24.99962499,0,2.817
34.999325,0,0,44.999775,0,0,20.0009,0,2.746
34.999325,0,0,50.00075,0,0,14.999925,0,2.696
35.00037501,0,0,55.00037501,0,0,9.999249981,0,2.635
34.999325,0,0,59.9997,0,0,5.000974995,0,2.567
34.999325,0,0,65.000675,0,0,0,0,2.497
33.33,0,16.67,50,0,0,0,0,2.53
34.14997085,0,3.910348848,60.93946553,0,1.00021477,0,0,2.5
23.01004716,0,0,50.38069852,0,26.60925432,0,0,2.719
32.54383728,0,0,65.01567492,2.440487798,0,0,0,2.504
34.9503495,0,0,65.0496505,0,0,0,0,2.494
0,0,0,13.6801368,34.8903489,0,51.4295143,0,2.773
6.999444099,0,40.000327,0,0,53.0002289,0,0,2.853
0,0,0,60.62969685,34.81032595,0,4.5599772,0,2.512
5.000711002,0,37.0005214,0,0,57.9987676,0,0,2.88
33.23023669,0,10.78027596,54.93822214,0,1.051265204,0,0,2.514
34.78932605,0,0,65.21067395,0,0,0,0,2.5
0,0,0.699258545,64.60003617,34.70070529,0,0,0,2.47
34.45955247,0,2.950398434,62.5900491,0,0,0,0,2.503
18.1004095,0,0,65.24967375,16.64991675,0,0,0,2.499
23.52966609,0,5.879894508,47.05933217,0,23.53110724,0,0,2.693
32.99887223,0,15.85013931,51.15098846,0,0,0,0,2.435
30.09683405,0,0,59.82546677,0,10.07769918,0,0,2.583
33.9999688,0,5.999719202,60.000312,0,0,0,0,2.421
34.5903459,0,0,65.4096541,0,0,0,0,2.497
0,0,14.9999175,52.00059399,32.99948851,0,0,0,2.504
32.99948851,0,14.9999175,52.00059399,0,0,0,0,2.521
34.5403273,0,0,65.4596727,0,0,0,0,2.498
32.90003813,0,15.80090528,51.29905659,0,0,0,0,2.435
21.22939385,0,0,65.4806726,13.28993355,0,0,0,2.504
0,0,2.100508016,63.59930642,34.30018556,0,0,0,2.47
0,9.999130006,0,60.00058,30.00029,0,0,0,2.493
24.9996375,0,4.999637497,49.99927499,0,20.00145001,0,0,2.66
30.00029,0,0,60.00058,0,9.999130006,0,0,2.584
30.00029,9.999130006,0,60.00058,0,0,0,0,2.519
27.55975004,0,0,57.12943588,0,15.31081408,0,0,2.626
33.3001013,0,10.7993375,55.90056119,0,0,0,0,2.512
22.52981727,0,0,51.02035234,0,26.4498304,0,0,2.712
32.50029313,0,17.50054438,49.99916249,0,0,0,0,2.534
0,0,0,20.16950424,34.31035776,0,45.520138,0,2.759
34.3003285,0,0,65.6996715,0,0,0,0,2.495
0,0,0,65.7096571,34.2903429,0,0,0,2.477
0,0,0,64.99970001,34.19931601,0,0.80098398,0,2.485
0,0,3.399398662,62.79990182,33.80069952,0,0,0,2.47
34.1593292,0,0,65.8406708,0,0,0,0,2.493
27.0000852,16.00068161,0,56.99923319,0,0,0,0,2.505
27.39245215,0,0,65.92668147,6.680866383,0,0,0,2.5
0,0,10.00016,56.99931199,33.00052801,0,0,0,2.489
33.00052801,0,10.00016,56.99931199,0,0,0,0,2.512
33.0598347,0,0,65.9396703,1.000494998,0,0,0,2.496
33.60027157,0,4.300328658,62.09939977,0,0,0,0,2.499
33.37026749,0,6.059802116,60.5699304,0,0,0,0,2.501
32.38291897,0,15.1912117,52.42586933,0,0,0,0,2.523
13.99964,0,0,66.00066001,19.9997,0,0,0,2.49
34.00033,0,0,65.99967,0,0,0,0,2.489
33.9793301,0,0,66.0206699,0,0,0,0,2.494
29.48700886,0,2.53020422,58.6841755,0,9.298611419,0,0,2.479
33.900339,0,0,66.099661,0,0,0,0,2.496
2.000122801,0,34.9998465,0,0,63.0000307,0,0,2.91
32.9999526,0,7.999557599,59.0004898,0,0,0,0,2.507
5.000162501,0,39.999675,0,0,55.0001625,0,0,2.87
0,0,4.699730825,61.99993812,33.30033105,0,0,0,2.47
33.799331,0,0,66.200669,0,0,0,0,2.491
32.9999686,0,7.000659403,59.999372,0,0,0,0,2.499
0,0,0,26.45047099,33.74932501,0,39.800204,0,2.726
33.64911065,0,0.609967318,65.74092203,0,0,0,0,2.491
0,0,0,64.20034655,31.99946685,3.800186603,0,0,2.502
23.5603822,0,0,66.3596682,10.0799496,0,0,0,2.498
7.00035595,0,44.0005424,0,0,48.99910165,0,0,2.839
0,0,32.50033469,0,0,67.49966531,0,0,2.92
31.59995285,0,18.39920516,50.00084199,0,0,0,0,2.526
20.47012998,0,0,50.02907881,0,29.50079121,0,0,2.741
33.58933205,0,0,66.41066795,0,0,0,0,2.491
0,0,5.000310001,62.000124,32.999566,0,0,0,2.474
32.999566,0,5.000310001,62.000124,0,0,0,0,2.501
33.4993325,0,0,66.5006675,0,0,0,0,2.497
0,0,5.999812798,61.19933855,32.80084865,0,0,0,2.47
33.0001848,0,3.99932241,63.00049279,0,0,0,0,2.495
16.7399163,0,0,66.5606672,16.6994165,0,0,0,2.481
0,5.899739717,0,63.30014852,30.80011176,0,0,0,2.483
31.0995212,0,21.000342,47.9001368,0,0,0,0,2.436
0,0,0,66.59066705,33.40933295,0,0,0,2.5
0,0.840637808,0,66.12319383,33.03616837,0,0,0,2.478
13.40993295,0,0,66.59066705,19.9994,0,0,0,2.463
19.9994,0,0,66.59066705,13.40993295,0,0,0,2.462
0,0,0,64.4996775,33.400333,0,2.0999895,0,2.494
16.699667,0,0,66.60066601,16.699667,0,0,0,2.469
33.34933325,0,0,66.65066675,0,0,0,0,2.488
0,0,33.29934472,0,0,66.70065528,0,0,2.88
16.66816668,0,0,66.66366664,16.66816668,0,0,0,2.4665
19.99838004,15.00890977,0,49.99460014,0,14.99811005,0,0,2.654
22.22272223,0,11.11061111,44.44544445,0,22.22122221,0,0,2.679
20,29.99932501,0,50.00067499,0,0,0,0,2.57
33.33333333,0,0,33.33333333,0,0,33.33333333,0,2.8965
0,0,0,66.6696667,33.3303333,0,0,0,2.4605
10.00060001,0,0,66.6696667,23.3297333,0,0,0,2.467
23.3297333,0,0,66.6696667,10.00060001,0,0,0,2.483
33.3303333,0,0,0,0,0,66.6696667,0,3.02
33.3303333,0,0,66.6696667,0,0,0,0,2.4895
33.31033345,0,0,66.68966655,0,0,0,0,2.501
0,0,0,0,33.300333,0,66.699667,0,2.799
0,0,0,66.699667,33.300333,0,0,0,2.453
7.999579996,0,0,66.699667,25.30075301,0,0,0,2.48
8.299582996,0,0,66.699667,25.00075001,0,0,0,2.48
8.400084001,0,0,66.699667,24.900249,0,0,0,2.161
16.60066601,0,0,66.699667,16.699667,0,0,0,2.49
19.30069301,0,0,66.699667,13.99964,0,0,0,2.179
20.80070801,0,0,66.699667,12.499625,0,0,0,2.488
22.00072001,0,0,66.699667,11.299613,0,0,0,2.176
24.900249,0,0,66.699667,8.400084001,0,0,0,2.206
25.00075001,0,0,66.699667,8.299582996,0,0,0,2.487
25.30075301,0,0,66.699667,7.999579996,0,0,0,2.48
33.300333,0,0,66.699667,0,0,0,0,2.489
21.69983155,0,0,52.2001123,0,26.10005615,0,0,2.835
21.69983155,26.10005615,0,52.2001123,0,0,0,0,2.95
16.61866619,0,0,66.76266763,16.61866619,0,0,0,2.18
32.08321561,0,0,65.32633426,0,2.590450132,0,0,2.509
32.9999544,0,2.000273594,64.99977201,0,0,0,0,2.492
0,0,7.199786207,60.39960385,32.40060994,0,0,0,2.47
33.20233399,0,0,66.79766601,0,0,0,0,2.46914
0,0,19.22178361,10.87032412,0,69.90789226,0,0,2.85
32.79565759,0,3.485922532,63.71841988,0,0,0,0,2.506
33.16933415,0,0,66.83066585,0,0,0,0,2.491
32.81331333,0,3.100217398,64.08646927,0,0,0,0,2.497
33.1503315,0,0,66.8496685,0,0,0,0,2.49
31.68249258,0,0,65.05637982,0,3.261127596,0,0,2.517
32.6700345,0,4.019837358,63.31012814,0,0,0,0,2.497
16.1399193,0,0,66.89066555,16.96941515,0,0,0,2.492
33.1003345,0,0,66.8996655,0,0,0,0,2.489
32.53931473,0,4.479871474,62.98081379,0,0,0,0,2.501
32.74305238,0,2.530429212,64.72651841,0,0,0,0,2.497
33.01033495,0,0,66.98966505,0,0,0,0,2.478
0,0,0,66.99967,33.00033,0,0,0,2.462
16.500165,0,0,66.99967,16.500165,0,0,0,2.48309
19.9997,0,0,66.99967,13.00063001,0,0,0,2.5
33.00033,0,0,66.99967,0,0,0,0,2.48803
0,3.820637365,0,64.87975358,31.29960905,0,0,0,2.478
21.99961472,24.80116685,0,53.19921843,0,0,0,0,2.49
32.80020618,0,1.599381471,65.60041235,0,0,0,0,2.487
32.9593352,0,0,67.0406648,0,0,0,0,2.485
0,0,7.999683994,60,32.00031601,0,0,0,2.501
32.00031601,0,7.999683994,60,0,0,0,0,2.5
0,0,0,62.3006885,32.8993355,0,4.799976,0,2.509
32.89033555,0,0,67.10966445,0,0,0,0,2.494
0,8.480184238,0,62.41345635,29.10635941,0,0,0,2.44
32.7903279,0,0,67.2096721,0,0,0,0,2.486
0,0,35.00068626,0,0,64.99931374,0,0,2.897
25,0,9.999694992,45.00091502,0,15.00030501,4.999084975,0,2.67
30.0001525,4.999008738,5.000533756,60.000305,0,0,0,0,2.51
0,0,0,67.2396724,32.7603276,0,0,0,2.467
0,0,0,56.75964458,24.42076257,18.81959285,0,0,2.606
32.7403363,0,0,67.2596637,0,0,0,0,2.485
32.59064301,0,1.260002118,66.14935487,0,0,0,0,2.493
32.700327,0,0,67.299673,0,0,0,0,2.489
0,0.049481815,21.59056547,10.13002721,0,68.2299255,0,0,2.942
0,0,0,38.4208079,32.6803366,0,28.89885551,0,2.675
0,0,29.99941201,4.001293585,0,65.99929441,0,0,2.95
0,2.998765214,29.99941201,4.001293585,0,63.00052919,0,0,2.93
0,5.00088199,29.99941201,4.001293585,0,60.99841242,0,0,2.923
0,6.000470395,29.99941201,4.001293585,0,59.99882401,0,0,2.9
0,7.999647204,29.99941201,4.001293585,0,57.9996472,0,0,2.935
0,8.999235609,29.99941201,4.001293585,0,57.0000588,0,0,2.86
0,9.998824014,29.99941201,4.001293585,0,56.00047039,0,0,2.929
0,12.00094079,29.99941201,4.001293585,0,53.99835362,0,0,2.87
4.999326009,0,43.9997978,0,0,51.00087619,0,0,2.855
16.13038796,0,0,46.53936067,0,37.33025137,0,0,2.794
32.62933685,0,0,67.37066315,0,0,0,0,2.495
0,0,0,64.00060002,32.60031501,0,3.399084977,0,2.498
0,0,0,67.400663,32.599337,0,0,0,2.469
19.90991358,0,0,51.43066466,0,28.65942176,0,0,2.73
30.5298053,0,0,67.44067441,2.029520295,0,0,0,2.488
32.18057791,0,3.289645129,64.52977696,0,0,0,0,2.494
0,0,30.26273111,4.081030873,0,65.65623802,0,0,2.912
16.03041985,0,0,67.46966265,16.4999175,0,0,0,2.479
22.60213144,0,0,54.92617673,0,22.47169183,0,0,2.683
27.76966349,0,0,61.45970413,0,10.77063238,0,0,2.575
31.83998256,0,5.71958018,62.44043726,0,0,0,0,2.494
0,0,0,61.199694,32.5003375,0,6.2999685,0,2.512
0,0,0,67.4996625,32.5003375,0,0,0,2.471
32.5003375,0,0,32.49883751,0,0,35.000825,0,2.92
32.5003375,0,0,37.4998125,0,0,29.99985,0,2.871
32.5003375,0,0,47.49876251,0,0,20.0009,0,2.752
32.5003375,0,0,57.5007125,0,0,9.998950005,0,2.625
32.5003375,0,0,67.4996625,0,0,0,0,2.489
28.399358,0,0,67.5206624,4.0799796,0,0,0,2.491
0,0,5.80033029,62.39990029,31.79976942,0,0,0,2.4825
6.400149565,0,5.80033029,62.39990029,25.39961985,0,0,0,2.487
12.69922879,0,5.800420659,62.40087248,19.09947807,0,0,0,2.495
19.09947807,0,5.800420659,62.40087248,12.69922879,0,0,0,2.498
25.39961985,0,5.80033029,62.39990029,6.400149565,0,0,0,2.501
31.79976942,0,5.80033029,62.39990029,0,0,0,0,2.506
0,0,3.999445591,64.00036961,32.0001848,0,0,0,2.48
0,0,36.000616,0,0,63.999384,0,0,2.865
32.0001848,0,3.999445591,64.00036961,0,0,0,0,2.496
22.4997225,0,0,55.000555,0,22.4997225,0,0,2.661
25.3499929,0,0,58.61990629,0,16.03010081,0,0,2.618
31.30014515,0,9.509833634,59.19002121,0,0,0,0,2.47
31.66945456,0,6.329826317,62.00071912,0,0,0,0,2.466
31.84947934,0,4.730074734,63.42044593,0,0,0,0,2.59
4.999660003,0,45.00034,0,0,50,0,0,2.852
20.00034,0,29.99966,30.00135999,0,19.99864001,0,0,2.656
29.99966,0,20.00034,50,0,0,0,0,2.4845
0,6.900128207,27.10064968,6.79929126,0,59.19993085,0,0,2.938
0,2.129750983,0,66.46312403,31.40712499,0,0,0,2.479
21.99925318,23.40022404,0,54.60052277,0,0,0,0,2.486
32.2993385,0,0,67.7006615,0,0,0,0,2.485
1.999645795,0,40.00096601,0,0,57.99938819,0,0,2.889
31.70018112,0,4.800383907,63.49943498,0,0,0,0,2.487
0,0,0,67.7396613,32.2603387,0,0,0,2.472
13.69069878,0,0,44.21462559,0,42.09467562,0,0,2.837
32.2503225,0,0,67.7496775,0,0,0,0,2.483
0,0,36.79946611,0,0,63.20053389,0,0,2.89
32.20933895,0,0,67.79066105,0,0,0,0,2.478
0,0,36.83050269,0,0,63.16949731,0,0,2.657
0,0,36.84014408,0,0,63.15985592,0,0,2.92
24.99963125,0,5.000221249,54.99948375,0,15.00066375,0,0,2.6
31.57992796,0,0,63.15985592,0,0,0,5.260216122,2.754
31.57992796,0,5.260216122,63.15985592,0,0,0,0,2.485
21.04895431,0,15.79020914,42.11032962,0,21.05050693,0,0,2.666
32.200339,0,0,33.69883151,0,0,34.1008295,0,2.91
32.1793391,0,0,67.8206609,0,0,0,0,2.48
31.12984395,0,8.750456414,60.11969964,0,0,0,0,2.504
0,0,0,66.30896822,30.95032847,2.740703308,0,0,2.481
32.100321,0,0,67.899679,0,0,0,0,2.482
29.17977599,0,9.339604833,57.42197332,0,4.05864586,0,0,2.527
32.03017008,0,0,67.96982992,0,0,0,0,2.482
31.40044784,0,5.500093301,63.09945885,0,0,0,0,2.408
30.77034254,0,10.58919882,58.64045864,0,0,0,0,2.429
0,0,0,55.53055556,22.25,22.21944444,0,0,2.63
11.12160567,0,0,55.54552399,11.13132856,22.20154177,0,0,2.657
0,0,0,68.00066,31.99934,0,0,0,2.46
0,0,32.00030001,3.999099977,0,64.00060002,0,0,2.96
0,0,37.5,0,0,62.5,0,0,2.908
31.25,0,6.25,62.5,0,0,0,0,2.494
31.99934,0,0,68.00066,0,0,0,0,2.494
31.20023856,0,0,66.99865812,0,1.801103325,0,0,2.50427
31.1993238,0,6.530382243,62.27029396,0,0,0,0,2.5
31.96934015,0,0,68.03065985,0,0,0,0,2.481
0,7.010214225,26.69960958,8.030196073,0,58.25998012,0,0,2.92
23.2004259,19.79881756,0,57.00075654,0,0,0,0,2.489
31.9003405,0,0,68.0996595,0,0,0,0,2.48
0,0,0,55.01950261,21.61055631,23.36994108,0,0,2.635
0,7.09907175,28.29995913,6.999824858,0,57.60114426,0,0,2.93
30.69878405,0,4.600584885,63.34000308,0,1.360627982,0,0,2.427
0,0,38.0004396,0,0,61.9995604,0,0,2.91
0,6.889271305,27.11023702,7.889979899,0,58.11051178,0,0,2.928
0,6.90024148,27.09920905,7.900863253,0,58.09968622,0,0,2.928
0,7.070087865,28.28035146,7.070087865,0,57.57947281,0,0,2.96
30.66036333,0,0,66.66963994,0,2.669996729,0,0,2.227
30.75003973,0,8.909899889,60.34006038,0,0,0,0,2.497
29.999835,0,14.9999175,55.0002475,0,0,0,0,2.49
20.18984831,0,0,53.35995951,0,26.45019217,0,0,2.705
25.19725197,0,0,68.19368194,6.609066091,0,0,0,2.483
0,0,0,68.199682,31.800318,0,0,0,2.456
12.9301293,0,0,68.2296823,18.8401884,0,0,0,2.483
31.7703177,0,0,68.2296823,0,0,0,0,2.491
31.75034125,0,0,68.24965875,0,0,0,0,2.484
0,6.937659921,27.43952082,7.949523145,0,57.67329612,0,0,2.936
30.58069442,0,9.049989662,60.36931592,0,0,0,0,2.495
0,0,0,52.44952857,19.27016819,28.28030324,0,0,2.665
0,0,0,49.65575172,31.67234164,0,18.67190664,0,2.607
0,0,31.67029176,5.001125028,0,63.32858321,0,0,2.922
0,0,31.69977792,4.999699898,0,63.30052218,0,0,3.011
0,6.919126526,27.68087056,7.920043063,0,57.47995985,0,0,2.928
30.69923674,0,7.700435249,61.60032801,0,0,0,0,2.489
22.18956752,0,0,56.37997075,0,21.43046173,0,0,2.665
30.23069386,3.099670437,0,66.6696357,0,0,0,0,2.212
0,0,25,10.00057,0,64.99943,0,0,2.919
0,14.99943,0,60.00057,25,0,0,0,2.489
11.14944425,0,0,68.4206579,20.42989785,0,0,0,2.482
29.40920064,0,17.65021459,52.94058476,0,0,0,0,2.506
31.57034215,0,0,68.42965785,0,0,0,0,2.491
30.91975606,0,5.179932031,63.90031191,0,0,0,0,2.436
31.31654273,0,1.449363159,67.23409411,0,0,0,0,2.481
16.73091635,0,0,68.50765746,14.76142619,0,0,0,2.482
21.67962243,0,0,55.94114381,0,22.37923376,0,0,2.667
0,4.744951558,27.70514766,8.246760826,0,59.30313996,0,0,2.946
16.7904032,0,0,49.78873709,0,33.42085971,0,0,2.75
30.29989659,0,9.100310238,60.59979317,0,0,0,0,2.497
28.79936998,0,21.19977402,50.000856,0,0,0,0,2.515
31.12081824,0,2.199324221,66.67985754,0,0,0,0,2.484
21.99980498,21.39941772,0,56.6007773,0,0,0,0,2.477
0,2.849671649,0,67.04008558,30.11024277,0,0,0,2.464
31.20671405,0,1.220323605,67.57296235,0,0,0,0,2.48
0,0,30,7.000297,0,62.999703,0,0,2.96
0,5.001336462,29.99910903,7.000089097,0,57.99946542,0,0,2.929
0,8.000950373,29.99910903,7.000089097,0,54.9998515,0,0,2.94
0,10,30,7.000297,0,52.999703,0,0,2.911
17.16947292,0,0,50.52065209,0,32.30987499,0,0,2.761
22.20066171,20.80046906,0,56.99886924,0,0,0,0,2.471
31.3003435,0,0,68.6996565,0,0,0,0,2.48
11.78015276,0,0,58.79911338,11.79003544,17.63069842,0,0,2.619
0,0,0,58.8092448,23.55955894,17.63119626,0,0,2.594
16.69933725,0,0,50.00066675,0,33.299996,0,0,2.9665
16.69978263,0,0,50.01000147,0,33.2902159,0,0,2.761
0,33.33999973,0,49.9900004,16.66999987,0,0,0,2.54
16.66933333,0,0,50,0,33.33066667,0,0,2.7545
0,0,10,60,30,0,0,0,2.6
0,0,40,0,0,60,0,0,2.9015
20,0,20,40,0,20,0,0,2.6515
26.0000576,12.00069118,0,61.99925122,0,0,0,0,2.522
30,0,0,60,0,0,0,10,2.99
30,0,10,60,0,0,0,0,2.501
31.2303123,0,0,68.7696877,0,0,0,0,2.477
0,0,0,50.07067232,16.61999627,33.30933141,0,0,2.701
22.09036077,20.76957444,0,57.14006478,0,0,0,0,2.553
30.9360159,0,1.729710046,67.33427405,0,0,0,0,2.483
29.6997389,0,0,67.00094944,0,3.299311654,0,0,2.51203
2.000634592,0,43.99893121,0,0,54.00043419,0,0,2.873
16.56155415,0,0,50.10466806,0,33.33377778,0,0,2.764
30.00063601,0,8.999554792,60.9998092,0,0,0,0,2.489
31.0993445,0,0,68.9006555,0,0,0,0,2.472
30.29986107,0,6.100245071,63.59989385,0,0,0,0,2.489
12.04032373,0,0,59.94888542,11.98069005,16.03010081,0,0,2.605
0,0,0,61.34969325,31.000345,0,7.64996175,0,2.517
31.000345,0,0,68.999655,0,0,0,0,2.406
17.18058127,0,0,51.17945415,0,31.63996458,0,0,2.71
30.00063,0,7.5001575,62.4992125,0,0,0,0,2.487
17.598702,0,0.429962142,51.52514873,0,30.44618713,0,0,2.74
0,0,41.08025988,0,0,58.91974012,0,0,2.906
0,0,39.5088572,1.23105455,0,59.26008825,0,0,2.885
21.49998608,21.49998608,0,57.00002785,0,0,0,0,2.47
26.000149,10.00074499,4.000595992,59.99851002,0,0,0,0,2.51
30.03002064,0,6.360622928,63.60935643,0,0,0,0,2.482
30.07984281,0,5.939868384,63.98028881,0,0,0,0,2.489
0,0,0,43.41016285,10.85063375,45.7392034,0,0,2.8
0,0,0,65.92533757,28.25287559,5.821786838,0,0,2.505
30.7803078,0,0,61.53061531,0,0,7.689076891,0,2.586
30.77234614,0,0,61.53569232,0,0,7.69196154,0,2.73
30.76334618,0,0,62.11468943,0,0,7.12196439,0,2.56
23.66938631,0,0,60.12061015,0,16.21000355,0,0,2.607
0,0,0,60.20969895,30.73034635,0,9.0599547,0,2.53
22.95991082,0,0,59.26030451,0,17.77978467,0,0,2.629
28.87944473,0,14.09021545,57.03033983,0,0,0,0,2.503
21.99985995,19.90056719,0,58.09957286,0,0,0,0,2.47
28.50123213,0,0,66.49648069,0,5.002287181,0,0,2.558
29.999845,0,0,64.9999225,0,0,0,5.000232497,2.7
29.999845,0,5.000232497,64.9999225,0,0,0,0,2.486
28.9494709,0,13.05049649,58.00003261,0,0,0,0,2.488
28.04964122,0,0,66.030467,0,5.919891777,0,0,2.522
0,0,0,59.40059401,30.600306,0,9.999099991,0,2.544
30.600306,0,0,69.399694,0,0,0,0,2.406
29.399853,0,0,69.4196529,1.180494098,0,0,0,2.474
0,0,0,52.14978448,17.24946121,30.60075431,0,0,2.686
0,0,23.69015646,13.13893507,0,63.17090847,0,0,2.917
28.43062032,0,0,66.67060143,0,4.898778257,0,0,2.231
20.6998965,0,0,69.44965275,9.850450748,0,0,0,2.477
30.50809251,0,0,69.49190749,0,0,0,0,2.476
30.52934735,0,0,69.47065265,0,0,0,0,2.472
0,0,39.00027158,2.498522293,0,58.50120613,0,0,2.884
22.999385,0,0,69.5006525,7.4999625,0,0,0,2.477
0,0,42.70059222,0,0,57.29940778,0,0,2.872
0,0,0,62.47017221,25.02946842,12.50035937,0,0,2.555
28.59935924,0,14.30050111,57.10013965,0,0,0,0,2.501
12.50988341,0,0,62.48041288,12.51994652,12.48975719,0,0,2.574
28.13880502,0,1.200339129,65.66018652,0,5.000669334,0,0,2.55
19.04847957,0,23.80772453,38.09695914,0,19.04683675,0,0,2.65
24.99964062,0,0,62.49982031,0,12.50053906,0,0,2.591
20.28203319,0.650420005,0.017990341,56.32637246,0,22.72318401,0,0,2.67
26.29982748,0,31.60083538,42.09933715,0,0,0,0,2.526
0,0,42.90081354,0,0,57.09918646,0,0,2.86
27.96009318,0,18.81056079,53.22934603,0,0,0,0,2.502
0,0,0,69.599652,30.400348,0,0,0,2.449
0,0,0,69.6096961,30.3903039,0,0,0,2.337
0,3.991702474,28.70054823,10.0044451,0,57.30330419,0,0,2.934
0,3.994661922,28.69513642,10.0088968,0,57.30130486,0,0,2.938
26.43052564,0,0,64.61959369,0,8.949880668,0,0,2.546
17.95041025,0,0,69.68965155,12.3599382,0,0,0,2.475
0,0,29.00016335,9.999851502,0,60.99998515,0,0,2.92
30.300303,0,0,69.699697,0,0,0,0,2.47
0,0,0,13.56933923,30.29025726,0,56.14040351,0,2.855
0,0,0,65.25867371,30.2803486,0,4.460977695,0,2.497
28.72029765,0,0,67.74877337,0,3.530928981,0,0,2.499
26.2008924,7.31944828,0,64.47974652,0,1.999912795,0,0,2.499
30.2403024,0,0,69.7596976,0,0,0,0,2.47
30.199349,0,0,69.800651,0,0,0,0,2.472
0,0,37.91962852,4.290507768,0,57.78986372,0,0,2.862
15.62008373,33.35999787,0,51.01991841,0,0,0,0,2.49
27.4798626,0,0,69.9206504,2.599487003,0,0,0,2.47
24.3093685,7.299835137,0,62.40986309,0,5.980933266,0,0,2.533
13.5102298,0,0,69.94960101,16.5401692,0,0,0,2.472
12.91062434,0,0,64.48054116,12.92949528,9.679339227,0,0,2.554
30.04217763,0,0,69.95782237,0,0,0,0,2.47
0,0,0,64.49018697,25.83904308,9.670769945,0,0,2.535
26.07968348,0,0,64.84064759,0,9.079668931,0,0,2.546
0,7.700590697,33.31897613,7.700590697,0,51.27984248,0,0,2.87
0,0,0,69.9997,30.0003,0,0,0,2.454
0,0,30.0003,9.999099991,0,60.00060001,0,0,2.93
0,5.001050011,30.0003,9.999099991,0,54.99955,0,0,2.918
0,9.999099991,30.0003,9.999099991,0,50.00150002,0,0,2.918
0,15.00015,30.0003,9.999099991,0,45.00045,0,0,2.904
15.00015,0,0,69.9997,15.00015,0,0,0,2.46463
18.00018,0,0,69.9997,12.00012,0,0,0,2.49
19.99910002,0,10.00029999,50,0,20.00059999,0,0,2.647
25.00075001,0,4.999549995,60.00060001,0,9.999099991,0,0,2.55
29.99940001,0,0,20.00059999,0,0,50,0,3.13
30.0003,0,0,30.0003,0,0,39.99939999,0,2.98
29.99940001,0,0,35.00029999,0,0,35.00029999,0,2.936
30.0003,0,0,39.99939999,0,0,30.0003,0,2.877
30.0003,0,0,45.00045,0,0,24.99924999,0,2.831
29.99940001,0,0,50,0,0,20.00059999,0,2.7505
30.0003,0,0,54.99955,0,0,15.00015,0,2.6825
30.0003,0,0,60.00060001,0,0,9.999099991,0,2.6155
29.99940001,0,0,64.99970001,0,0,5.000899982,0,2.5385
30.0003,0,0,69.9997,0,0,0,0,2.469
0,0,0,44.99610008,29.99640007,0,25.00749985,0,2.649
29.99864972,0,0,70.00135028,0,0,0,0,2.525
14.83705088,19.01316051,0,50.22994447,0,15.91984414,0,0,2.703
11.04058391,2.51057908,0.989747522,59.02984863,10.95964329,15.46959757,0,0,2.605
29.70139866,0,0,69.30426188,0,0,0.994339453,0,2.49
29.49000183,0,2.880205467,67.6297927,0,0,0,0,2.474
5.569472153,0,0,70.13364933,24.29687852,0,0,0,2.465
24.41046717,0,0,62.98984035,0,12.59969248,0,0,2.584
0,0,0,70.1606492,29.8393508,0,0,0,2.457
29.80935095,0,0,45.32977335,0,0,24.8608757,0,2.797
0,0,0,20.01920019,29.7902979,0,50.19050191,0,2.81
0,0,38.00044661,4.998883466,0,57.00066992,0,0,2.891
25.79969757,9.200884029,0,64.9994184,0,0,0,0,2.465
0,10.99952314,0,64.0001156,25.00036126,0,0,0,2.495
18.18227686,0,27.27257438,36.36455373,0,18.18059503,0,0,2.644
22.18072181,0,0,70.299703,7.519575196,0,0,0,2.47
29.700297,0,0,70.299703,0,0,0,0,2.4655
21.99983062,17.70036417,0,60.29980521,0,0,0,0,2.463
8.290334193,0,0,70.36959261,21.3400732,0,0,0,2.468
27.9998056,0,11.99922241,60.00097199,0,0,0,0,2.418
16.1401614,0,0,70.3897039,13.4701347,0,0,0,2.47
13.35875623,0,0,66.6236433,13.35875623,6.658844236,0,0,2.529
0,0,0,66.64124377,26.699912,6.658844236,0,0,2.513
26.66686222,0,0,66.66275557,0,6.670382212,0,0,2.53
26.66686222,6.670382212,0,66.66275557,0,0,0,0,2.506
28.65995837,0,6.489726295,64.85031533,0,0,0,0,2.475
26.65913791,0,0,66.67057771,0,6.670284382,0,0,2.257
26.65913791,6.670284382,0,66.67057771,0,0,0,0,2.237
25.60008554,0,28.20001069,46.19990377,0,0,0,0,2.513
26.20053183,0,23.80033717,49.99913099,0,0,0,0,2.51
28.09888301,0,9.800412279,62.10070471,0,0,0,0,2.487
13.95063196,0,0,50.18952151,0,35.85984653,0,0,2.777
22.26929374,0,1.629950886,60.05974093,0,16.04101445,0,0,2.592
25.19990132,0,0,65.03939979,0,9.760698893,0,0,2.559
26.23907985,7.331313929,0,66.42960622,0,0,0,0,2.473
29.400294,0,0,70.599706,0,0,0,0,2.462
25.03701123,0,0,64.94818427,0,10.01480449,0,0,2.537
25.03555775,0,0,64.95021915,0,10.0142231,0,0,2.535
25.0322899,0,0,64.95421365,0,10.01349645,0,0,2.532
25.03011043,0,0,64.95726496,0,10.01262461,0,0,2.53
25.0275698,0,0,64.96024145,0,10.01218875,0,0,2.526
17.50006813,0,0,54.99904624,0,27.50088563,0,0,2.683
25.02502938,0,0,64.96611965,0,10.00885097,0,0,2.523
0,0,37.39881446,6.501370387,0,56.09981516,0,0,2.91
0,0,5.599987552,65.83992033,28.56009211,0,0,0,2.442
0,0,0,70.6796466,29.3203534,0,0,0,2.452
27.78037346,0,11.11021605,61.10941049,0,0,0,0,2.493
0,0,0,65.00108751,24.9996375,9.999274995,0,0,2.528
0,2.499818749,0,65.00108751,24.9996375,7.499456246,0,0,2.511
0,4.500703235,0,64.99920252,24.99891252,5.501181725,0,0,2.491
0,7.499456246,0,65.00108751,24.9996375,2.499818749,0,0,2.477
24.9996375,0,0,65.00108751,0,9.999274995,0,0,2.531
0,0,0,26.25626256,29.30729307,0,44.43644436,0,2.7985
25.83755459,0,24.7371179,49.29606987,0,0.129257642,0,0,2.464
9.95955877,0,4.970357593,55.0290626,10.00014495,20.04087608,0,0,2.632
0,0,34.78043288,8.429250594,0,56.79031653,0,0,2.885
23.60939786,0,0,63.26056399,0,13.13003815,0,0,2.575
29.01722699,0,1.780374896,69.20239812,0,0,0,0,2.468
27.72992127,0,0,68.80068795,0,3.469390781,0,0,2.536
27.3298635,0,13.66984189,59.00029461,0,0,0,0,2.49
25,0,30.00036,44.99964,0,0,0,0,2.515
29.1403543,0,0,70.8596457,0,0,0,0,2.461
0,0,0,70.8697087,29.1302913,0,0,0,2.448
16.0001078,30.49911066,0,53.50078154,0,0,0,0,2.487
19.93203524,10.48783238,16.06513021,51.13140391,2.383598267,0,0,0,2.53
13.81018045,0,0,68.92042169,13.82055958,3.448838278,0,0,2.502
0,0,0,68.93034014,27.62077044,3.448889416,0,0,2.488
0,0,0,70.899709,29.100291,0,0,0,2.449
29.08935455,0,0,70.91064545,0,0,0,0,2.455
0,0,0,70.9297093,29.0702907,0,0,0,2.448
0,0,23.12051055,16.81881922,0,60.06067023,0,0,2.85
25.27700096,0,26.99741584,47.72558321,0,0,0,0,2.503
0,0,37.00035035,7.500716629,0,55.49893302,0,0,2.891
8.729446558,0,0,44.04534712,0,47.22520632,0,0,2.874
29.03941921,0,0,39.6202076,0,0,31.34037319,0,2.84
22.46995843,7.289708981,0,62.28145111,0,7.958881485,0,0,2.547
29.02935485,0,0,70.97064515,0,0,0,0,2.468
19.98074616,0.541339956,0.023718503,58.99210313,0,20.46209225,0,0,2.65
25.9995019,0,0,67.00068855,0,6.999809549,0,0,2.53559
28.999355,0,0,71.000645,0,0,0,0,2.468
10.27024724,0,1.999517162,57.9490748,9.800190295,19.9809705,0,0,2.64
26.05106096,0,0,67.22977432,0,6.719164724,0,0,2.533
28.9202892,0,0,71.0797108,0,0,0,0,2.461
0,0,48.49924833,0.10022291,0,51.40052876,0,0,2.918
18.07914262,25.19923056,0,56.72162682,0,0,0,0,2.549
13.0000263,12.0006312,0,49.99868501,0,25.0006575,0,0,2.701
10.05082195,4.991340394,1.970415377,58.00516737,9.951449419,15.03080549,0,0,2.605
9.97117419,0,2.000766795,58.0151371,10.01093393,20.00198799,0,0,2.627
0,0,0,32.28883856,28.8403558,0,38.87080565,0,2.747
26.9996251,0,8.000130401,60.00097801,0,0,0,4.999266492,2.76
0,0,26.60004127,14.9995578,0,58.40040093,0,0,2.972
0,0,0,56.299874,28.79942401,0,14.90070199,0,2.577
25.32959573,8.000817602,0,66.66958667,0,0,0,0,2.246
25.69974119,0,21.39931097,52.90094784,0,0,0,0,2.414
0,0,0,65.00007225,24.00040461,10.99952314,0,0,2.553
20.16021736,0,0,59.93865804,0,19.9011246,0,0,2.625
25.09898735,0,25.20060268,49.70040997,0,0,0,0,2.498
9.940501487,8.491287718,2.010199745,57.7787222,9.579260518,12.20002833,0,0,2.594
17.8998007,25.10068037,0,56.99951893,0,0,0,0,2.464
17.899571,0,0,57.100429,0,25,0,0,2.68
28.23245587,0,2.690404935,69.07713919,0,0,0,0,2.465
12.05057124,0,0,59.97983871,7.99031138,19.97927867,0,0,2.627
28.52023069,0,0.579740698,70.90002861,0,0,0,0,2.461
0,0,0,71.399643,28.600357,0,0,0,2.465
14.299643,0,0,71.40071401,14.299643,0,0,0,2.472
28.600357,0,0,71.399643,0,0,0,0,2.4575
0,0,0,66.40260951,24.83690587,8.760484623,0,0,2.509
28.58235709,0,0,57.12571437,0,0,14.29192854,0,2.7045
0,0,17.52930692,21.63021869,0,60.8404744,0,0,2.935
0,0,49.97025788,0,0,50.02974212,0,0,2.865
17.23996444,0,0,56.30034877,0,26.45968679,0,0,2.69
0,20.01063949,0,59.98992048,19.99944003,0,0,0,2.4
17.85994197,0,0,57.13971427,0,25.00034375,0,0,2.68
25.05065679,0,24.68033818,50.26900503,0,0,0,0,2.498
0,0,0,60,20,20,0,0,2.6
0,0,0,71.42964285,28.57035715,0,0,0,2.39
0,0,34.999685,10.00126,0,54.999055,0,0,2.881
0,0,49.999125,0,0,50.000875,0,0,2.88
0,20,0,60,20,0,0,0,3.000995
20,0,0,60,0,20,0,0,2.6315
25,0,25,50,0,0,0,0,2.4935
20,20,0,60,0,0,0,0,2.52
28.57035715,0,0,71.42964285,0,0,0,0,2.46
24.89947146,0,25.60009833,49.50043021,0,0,0,0,2.495
27.95038721,0,4.270155194,67.77945759,0,0,0,0,2.478
28.5602856,0,0,71.4397144,0,0,0,0,2.459
14.9693389,0,0,55.03038109,5.020580741,19.98991964,4.989779632,0,2.708
22.00031317,15.29986192,0,62.69982491,0,0,0,0,2.457
25.00036463,0,0,66.70069863,0,8.298936744,0,0,2.531
0,0,0,59.9501861,19.9003722,20.14944169,0,0,2.6
26.71211702,0,12.71091297,60.57697001,0,0,0,0,2.487
25.69959441,0,19.70064656,54.59975902,0,0,0,0,2.494
17.5300839,0,0.699657761,56.37005962,0,25.40019872,0,0,2.695
28.500285,0,0,71.499715,0,0,0,0,2.461
0,0,0,59.40283896,19.80141249,19.80001399,0.995734564,0,2.64
0,19.80001399,0,59.40283896,19.80141249,0,0.995734564,0,2.5
19.80141249,0,0,59.40283896,0,19.80001399,0.995734564,0,2.68
19.80141249,19.80001399,0,59.40283896,0,0,0.995734564,0,2.54
20.99947738,17.50074156,0,61.49978106,0,0,0,0,2.51
24.3591577,0,28.76014444,46.88069787,0,0,0,0,2.505
24.91956917,0,24.84962932,50.23080151,0,0,0,0,2.58
15.66948489,0,0,54.45017693,0,29.88033819,0,0,2.733
26.95033358,0,0,69.56856931,0,3.481097109,0,0,2.503
23.50018199,7.200392461,12.0001266,56.99862322,0,0.300675729,0,0,2.5
10.0007125,6.999643748,0,62.99964375,12,8,0,0,2.52
0,0,0,60.13662962,19.842092,20.02127838,0,0,2.596
28.399358,0,0,71.600642,0,0,0,0,2.455
15.67023456,29.57958569,0.450395453,54.2997843,0,0,0,0,2.591
27.78034906,0,0,70.81921199,0,1.400438944,0,0,2.466
24.37939655,7.319341899,0,66.30137783,0,1.999883728,0,0,2.491
0,0,31.31973541,12.99016222,0,55.69010237,0,0,2.89
