Repository: kzzzynobad/database

File: Density293K.csv (part 1 of 56)
Li,B,O,Na,Mg,Al,Si,P,K,Ca,Ti,Zn,Y,Zr,Sn,Density293K
0.038461542,0,0.615384633,0.038461542,0,0.076923074,0.230769209,0,0,0,0,0,0,0,0,2.351999998
0.049979,0,0.600018,0.049979,0,0.100017995,0.200006006,0,0,0,0,0,0,0,0,2.400000095
0.071428574,0,0.571428631,0.071428574,0,0.14285711,0.14285711,0,0,0,0,0,0,0,0,2.46600008
0.09888825,0,0.600401531,0,0,0.100926004,0.199784214,0,0,0,0,0,0,0,0,2.380000114
0.031097419,0,0.624498589,0.030848651,0,0.067170438,0.246384904,0,0,0,0,0,0,0,0,2.316999912
0,0,0.631747863,0,0.024569019,0.107336096,0.209827584,0,0,0.026519438,0,0,0,0,0,2.522000074
0,0,0.632523796,0,0.030333891,0.098354386,0.215870397,0,0,0.02291753,0,0,0,0,0,2.492000103
0,0,0.638622869,0,0.022592041,0.086358859,0.234066219,0,0,0.018360012,0,0,0,0,0,2.446000099
0.02304252,0.384179396,0.590284215,0,0.002493869,0,0,0,0,0,0,0,0,0,0,1.911999941
0.022883204,0.382671751,0.58994717,0,0.004497876,0,0,0,0,0,0,0,0,0,0,1.927000046
0.023062253,0.379436845,0.589093662,0,0.008407239,0,0,0,0,0,0,0,0,0,0,1.949000001
0.023149812,0.376290544,0.588285153,0,0.012274492,0,0,0,0,0,0,0,0,0,0,1.985000014
0.021534269,0.375207898,0.588418383,0,0.01483945,0,0,0,0,0,0,0,0,0,0,2.08100009
0.02300992,0.370108785,0.586774696,0,0.020106599,0,0,0,0,0,0,0,0,0,0,2.132999897
0.022513172,0.36772964,0.586304146,0,0.023453042,0,0,0,0,0,0,0,0,0,0,2.144000053
0.023079469,0.364187012,0.585276909,0,0.02745661,0,0,0,0,0,0,0,0,0,0,2.160000086
0.023042912,0.361273641,0.584557654,0,0.031125793,0,0,0,0,0,0,0,0,0,0,2.180000067
0.022195209,0.359130183,0.584233772,0,0.034440837,0,0,0,0,0,0,0,0,0,0,2.190999985
0.040127327,0.374047065,0.583479959,0,0.002345648,0,0,0,0,0,0,0,0,0,0,1.927999973
0.040353889,0.370356211,0.582500601,0,0.006789299,0,0,0,0,0,0,0,0,0,0,1.983999968
0.041557665,0.366899644,0.58133555,0,0.010207142,0,0,0,0,0,0,0,0,0,0,2.049999952
0.046062508,0.361366692,0.57882599,0,0.01374481,0,0,0,0,0,0,0,0,0,0,2.131999969
0.044314689,0.361402205,0.579271886,0,0.01501122,0,0,0,0,0,0,0,0,0,0,2.155999899
0.045160286,0.356996095,0.57795895,0,0.019884669,0,0,0,0,0,0,0,0,0,0,2.160000086
0.046490838,0.353151563,0.57666515,0,0.023692449,0,0,0,0,0,0,0,0,0,0,2.184999943
0.046200447,0.349893721,0.57592337,0,0.027982462,0,0,0,0,0,0,0,0,0,0,2.207000017
0.045687951,0.347155296,0.575366884,0,0.03178987,0,0,0,0,0,0,0,0,0,0,2.230000019
0.04661201,0.344974898,0.574590682,0,0.03382241,0,0,0,0,0,0,0,0,0,0,2.243000031
0.067186692,0.356964317,0.572444405,0,0.003404586,0,0,0,0,0,0,0,0,0,0,2.065999985
0.068091401,0.354066574,0.571493785,0,0.00634824,0,0,0,0,0,0,0,0,0,0,2.132999897
0.067583276,0.351731281,0.571036955,0,0.009648488,0,0,0,0,0,0,0,0,0,0,2.161000013
0.0674222,0.349063687,0.570410393,0,0.01310372,0,0,0,0,0,0,0,0,0,0,2.167999983
0.06510318,0.3468443,0.570435309,0,0.017617211,0,0,0,0,0,0,0,0,0,0,2.181999922
0.065616615,0.344352075,0.569683853,0,0.020347457,0,0,0,0,0,0,0,0,0,0,2.200999975
0.067258655,0.340664821,0.568351572,0,0.023724952,0,0,0,0,0,0,0,0,0,0,2.234999895
0.068694209,0.337029489,0.567083882,0,0.02719242,0,0,0,0,0,0,0,0,0,0,2.247999907
0.06766188,0.335998491,0.567084189,0,0.02925544,0,0,0,0,0,0,0,0,0,0,2.352999926
0.068538013,0.331929841,0.565847933,0,0.033684213,0,0,0,0,0,0,0,0,0,0,2.36500001
0.087987873,0.344483763,0.564123941,0,0.003404424,0,0,0,0,0,0,0,0,0,0,2.14199996
0.088551727,0.341385519,0.563208424,0,0.00685433,0,0,0,0,0,0,0,0,0,0,2.171000004
0.087702046,0.339733814,0.563008009,0,0.009556131,0,0,0,0,0,0,0,0,0,0,2.183000088
0.08973982,0.335360188,0.561405112,0,0.01349488,0,0,0,0,0,0,0,0,0,0,2.20600009
0.090220074,0.332207121,0.560496734,0,0.017076071,0,0,0,0,0,0,0,0,0,0,2.259000063
0.089636744,0.329865108,0.560057098,0,0.02044105,0,0,0,0,0,0,0,0,0,0,2.269000053
0.090997858,0.326374091,0.558843991,0,0.02378406,0,0,0,0,0,0,0,0,0,0,2.339999914
0.091628147,0.323186321,0.557889551,0,0.027295982,0,0,0,0,0,0,0,0,0,0,2.365999937
0.0928436,0.319762996,0.556729894,0,0.03066351,0,0,0,0,0,0,0,0,0,0,2.368999958
0.09533382,0.315865019,0.55513282,0,0.033668341,0,0,0,0,0,0,0,0,0,0,2.38499999
0,0.001378455,0.601916002,0.096560744,0.01933283,0.004824592,0.250982206,0,0.004066442,0.020814669,0,0,0,0,0,2.470000029
0,0,0.590900434,0.090932234,0,0.090868595,0.136366513,0,0,0.045466112,0.045466112,0,0,0,0,2.772000074
0,0,0.6,0.08,0,0.08,0.16,0,0,0.04,0.04,0,0,0,0,2.707999945
0,0,0.607116477,0.071485978,0,0.071421686,0.178554182,0,0,0.035710838,0.035710838,0,0,0,0,2.635999918
0,0,0.612903222,0.06451613,0,0.06451613,0.193548396,0,0,0.03225806,0.03225806,0,0,0,0,2.60800004
0,0,0.617651819,0.058817824,0,0.058817824,0.20589471,0,0,0.029408912,0.029408912,0,0,0,0,2.565000057
0,0,0.615384639,0.076923075,0,0.076923075,0.230769211,0,0,0,0,0,0,0,0,2.390000105
0,0,0.617039662,0.063715006,0,0.063715006,0.212596112,0,0,0.021451141,0.021483073,0,0,0,0,2.503999949
0,0,0.617555884,0.059488437,0,0.059488437,0.206723925,0,0,0.028355514,0.028387803,0,0,0,0,2.552999973
0,0,0.618095706,0.05526702,0,0.05526702,0.201012593,0,0,0.035178831,0.035178831,0,0,0,0,2.588000059
0,0,0.618588395,0.05119398,0,0.051127919,0.195362792,0,0,0.041879968,0.041846947,0,0,0,0,2.634000063
0,0,0.619590494,0.043174693,0,0.04310722,0.184301972,0,0,0.05491281,0.05491281,0,0,0,0,2.717999935
0,0,0.620579323,0.035365355,0,0.035365355,0.17362737,0,0,0.067531299,0.067531299,0,0,0,0,2.812000036
0,0,0.621242449,0.027991161,0,0.028061311,0.162124206,0,0,0.080255361,0.080325513,0,0,0,0,2.898000002
0,0,0.622425296,0.020561881,0,0.020561881,0.1532503,0,0,0.091600321,0.091600321,0,0,0,0,2.983999968
0,0,0.623306865,0.013509101,0,0.013509101,0.14351601,0,0,0.103061313,0.10309761,0,0,0,0,3.076999903
0,0,0.624173993,0.006645254,0,0.006645254,0.134123399,0,0,0.114187601,0.114224499,0,0,0,0,3.167999983
0,0,0.625004632,0,0,0,0.124985988,0,0,0.124985988,0.125023391,0,0,0,0,3.25999999
0,0,0.590900434,0.090932234,0,0.090868595,0.136366513,0,0,0.045466112,0.045466112,0,0,0,0,2.772000074
0,0,0.6,0.08,0,0.08,0.16,0,0,0.04,0.04,0,0,0,0,2.707999945
0,0,0.607116477,0.071485978,0,0.071421686,0.178554182,0,0,0.035710838,0.035710838,0,0,0,0,2.635999918
0,0,0.612903222,0.06451613,0,0.06451613,0.193548396,0,0,0.03225806,0.03225806,0,0,0,0,2.60800004
0,0,0.617651819,0.058817824,0,0.058817824,0.20589471,0,0,0.029408912,0.029408912,0,0,0,0,2.565000057
0,0,0.61110556,0.111122209,0,0,0.222211116,0,0,0,0.055561114,0,0,0,0,2.630000114
0,0,0.583333277,0.166666697,0,0,0.166666697,0,0,0,0.083333329,0,0,0,0,2.79399991
0,0,0.555555611,0.222222195,0,0,0.111111097,0,0,0,0.111111097,0,0,0,0,2.878999949
0,0,0.58333331,0.166666706,0,0,0.208333311,0,0,0,0.041666672,0,0,0,0,2.631000042
0,0,0.590614892,0.142394801,0,0.02912621,0.202265397,0,0,0,0.0355987,0,0,0,0,2.585999966
0,0,0.595238113,0.1269841,0,0.047619052,0.198412704,0,0,0,0.03174603,0,0,0,0,2.551000118
0,0,0.599688478,0.112149493,0,0.065420559,0.194704089,0,0,0,0.028037381,0,0,0,0,2.507999897
0,0,0.60397552,0.097859331,0,0.082568812,0.191131507,0,0,0,0.02446483,0,0,0,0,2.470999956
0,0,0.606060629,0.090909094,0,0.090909094,0.189393911,0,0,0,0.022727271,0,0,0,0,2.45600009
0,0,0.607701552,0.085439226,0,0.097472926,0.188026487,0,0,0,0.021359809,0,0,0,0,2.457999945
0,0,0.608916847,0.081388381,0,0.102333891,0.187013783,0,0,0,0.020347098,0,0,0,0,2.470000029
0,0,0.610119042,0.077380941,0,0.107142887,0.18601189,0,0,0,0.019345239,0,0,0,0,2.46600008
0,0,0.614035132,0.064327481,0,0.122807002,0.182748515,0,0,0,0.01608187,0,0,0,0,2.487999916
0,0,0.633333295,0,0,0.200000004,0.166666702,0,0,0,0,0,0,0,0,2.589999914
0,0,0.583333294,0.166666702,0,0,0.200000004,0,0,0,0.050000001,0,0,0,0,2.690999985
0.033333333,0,0.583333333,0.133333313,0,0,0.200000017,0,0,0,0.050000004,0,0,0,0,2.670000076
0.083333335,0,0.583333316,0.083333335,0,0,0.200000011,0,0,0,0.050000003,0,0,0,0,2.65199995
0.133333313,0,0.583333333,0.033333333,0,0,0.200000017,0,0,0,0.050000004,0,0,0,0,2.621000051
0,0,0.592592578,0,0,0.09876543,0.185185202,0,0.09876543,0.02469136,0,0,0,0,0,2.492000103
0,0,0.592592572,0.01975309,0,0.098765429,0.1851852,0,0.07901235,0.02469136,0,0,0,0,0,2.499000072
0,0,0.592592577,0.03950617,0,0.09876543,0.185185202,0,0.059259262,0.02469136,0,0,0,0,0,2.50999999
0,0,0.592592577,0.059259262,0,0.09876543,0.185185202,0,0.03950617,0.02469136,0,0,0,0,0,2.513000011
0,0,0.592592578,0.09876543,0,0.09876543,0.185185202,0,0,0.02469136,0,0,0,0,0,2.51699996
0.153333302,0,0.565,0,0,0,0.231666698,0,0.05,0,0,0,0,0,0,2.367000103
0,0,0.565,0.153333302,0,0,0.231666698,0,0.05,0,0,0,0,0,0,2.476999998
0,0.079754594,0.631901842,0.042944776,0,0,0.245398788,0,0,0,0,0,0,0,0,2.319999933
0,0.079754593,0.631901835,0.036809818,0,0,0.245398785,0,0.00613497,0,0,0,0,0,0,2.319999933
0,0.079754593,0.631901835,0.030674848,0,0,0.245398785,0,0.012269939,0,0,0,0,0,0,2.329999924
0,0.079754593,0.631901835,0.024539878,0,0,0.245398785,0,0.018404909,0,0,0,0,0,0,2.329999924
0,0.079754593,0.631901835,0.018404909,0,0,0.245398785,0,0.024539878,0,0,0,0,0,0,2.329999924
0,0.079754593,0.631901835,0.012269939,0,0,0.245398785,0,0.030674848,0,0,0,0,0,0,2.329999924
0,0.079754593,0.631901835,0.00613497,0,0,0.245398785,0,0.036809818,0,0,0,0,0,0,2.329999924
0,0.079754594,0.631901842,0,0,0,0.245398788,0,0.042944776,0,0,0,0,0,0,2.329999924
0,0.079754598,0.625766889,0.055214718,0,0,0.239263795,0,0,0,0,0,0,0,0,2.349999905
0,0.079754597,0.625766881,0.04907976,0,0,0.239263792,0,0.00613497,0,0,0,0,0,0,2.359999895
0,0.079754598,0.625766889,0.042944778,0,0,0.239263795,0,0.01226994,0,0,0,0,0,0,2.369999886
0,0.079754597,0.625766881,0.03680982,0,0,0.239263792,0,0.01840491,0,0,0,0,0,0,2.380000114
0,0.079754597,0.625766881,0.03067485,0,0,0.239263792,0,0.02453988,0,0,0,0,0,0,2.380000114
0,0.079754597,0.625766881,0.02453988,0,0,0.239263792,0,0.03067485,0,0,0,0,0,0,2.380000114
0,0.079754597,0.625766881,0.01840491,0,0,0.239263792,0,0.03680982,0,0,0,0,0,0,2.380000114
0,0.079754598,0.625766889,0.01226994,0,0,0.239263795,0,0.042944778,0,0,0,0,0,0,2.380000114
0,0.079754597,0.625766881,0.00613497,0,0,0.239263792,0,0.04907976,0,0,0,0,0,0,2.380000114
0,0.079754598,0.625766889,0,0,0,0.239263795,0,0.055214718,0,0,0,0,0,0,2.380000114
0,0.079754605,0.61963192,0.067484664,0,0,0.23312881,0,0,0,0,0,0,0,0,2.410000086
0,0.079754605,0.61963192,0.055214723,0,0,0.23312881,0,0.012269941,0,0,0,0,0,0,2.420000076
0,0.079754605,0.61963192,0.042944782,0,0,0.23312881,0,0.024539882,0,0,0,0,0,0,2.430000067
0,0.079754605,0.619631913,0.030674852,0,0,0.233128807,0,0.036809823,0,0,0,0,0,0,2.430000067
0,0.079754605,0.619631913,0.018404911,0,0,0.233128807,0,0.049079764,0,0,0,0,0,0,2.430000067
0,0.079754605,0.61963192,0,0,0,0.23312881,0,0.067484664,0,0,0,0,0,0,2.420000076
0,0.079754601,0.613496895,0.079754601,0,0,0.226993904,0,0,0,0,0,0,0,0,2.440000057
0,0.079754601,0.613496896,0.073619628,0,0,0.226993905,0,0.00613497,0,0,0,0,0,0,2.440000057
0,0.079754601,0.613496895,0.06748466,0,0,0.226993904,0,0.01226994,0,0,0,0,0,0,2.450000048
0,0.0797546,0.613496893,0.061349692,0,0,0.226993904,0,0.018404911,0,0,0,0,0,0,2.450000048
0,0.079754601,0.613496895,0.05521472,0,0,0.226993904,0,0.024539881,0,0,0,0,0,0,2.450000048
0,0.0797546,0.613496888,0.049079761,0,0,0.226993901,0,0.030674851,0,0,0,0,0,0,2.450000048
0,0.079754601,0.613496895,0.036809821,0,0,0.226993904,0,0.042944779,0,0,0,0,0,0,2.450000048
0,0.0797546,0.613496893,0.018404911,0,0,0.226993904,0,0.061349692,0,0,0,0,0,0,2.460000038
0,0.079754601,0.613496895,0.01226994,0,0,0.226993904,0,0.06748466,0,0,0,0,0,0,2.460000038
0,0.079754601,0.613496895,0,0,0,0.226993904,0,0.079754601,0,0,0,0,0,0,2.460000038
0,0.210526311,0.607894753,0.047368425,0,0,0.134210511,0,0,0,0,0,0,0,0,2.130000114
0,0.210526311,0.607894755,0.034210532,0,0,0.134210511,0,0.013157891,0,0,0,0,0,0,2.119999886
0,0.210526311,0.607894755,0.021052632,0,0,0.134210511,0,0.026315791,0,0,0,0,0,0,2.130000114
0,0.210526309,0.607894748,0.01052632,0,0,0.13421051,0,0.036842113,0,0,0,0,0,0,2.130000114
0,0.210526311,0.607894753,0,0,0,0.134210511,0,0.047368425,0,0,0,0,0,0,2.130000114
0,0.210526286,0.602631581,0.057894738,0,0,0.128947396,0,0,0,0,0,0,0,0,2.200000048
0,0.210526288,0.602631588,0.044736837,0,0,0.128947397,0,0.013157889,0,0,0,0,0,0,2.200000048
0,0.210526286,0.602631581,0.03157895,0,0,0.128947396,0,0.026315788,0,0,0,0,0,0,2.210000038
0,0.210526286,0.602631581,0.021052629,0,0,0.128947396,0,0.036842109,0,0,0,0,0,0,2.210000038
0,0.210526285,0.60263158,0.010526319,0,0,0.128947395,0,0.047368419,0,0,0,0,0,0,2.200000048
0,0.210526286,0.602631581,0,0,0,0.128947396,0,0.057894738,0,0,0,0,0,0,2.190000057
0,0.210526309,0.597368433,0.068421054,0,0,0.123684205,0,0,0,0,0,0,0,0,2.25999999
0,0.210526307,0.597368426,0.057894743,0,0,0.123684203,0,0.01052632,0,0,0,0,0,0,2.25999999
0,0.210526308,0.597368431,0.047368425,0,0,0.123684204,0,0.021052631,0,0,0,0,0,0,2.25999999
0,0.210526306,0.597368426,0.036842112,0,0,0.123684203,0,0.031578953,0,0,0,0,0,0,2.25999999
0,0.210526309,0.597368433,0.026315791,0,0,0.123684205,0,0.042105263,0,0,0,0,0,0,2.25
0,0.210526307,0.597368426,0.01052632,0,0,0.123684203,0,0.057894743,0,0,0,0,0,0,2.24000001
0,0.210526309,0.597368433,0,0,0,0.123684205,0,0.068421054,0,0,0,0,0,0,2.24000001
0,0.210526295,0.586842117,0.089473686,0,0,0.113157902,0,0,0,0,0,0,0,0,2.319999933
0,0.210526294,0.586842115,0.063157901,0,0,0.113157901,0,0.026315789,0,0,0,0,0,0,2.319999933
0,0.210526297,0.586842123,0.044736839,0,0,0.113157903,0,0.044736839,0,0,0,0,0,0,2.309999943
0,0.210526294,0.586842115,0.031578951,0,0,0.113157901,0,0.05789474,0,0,0,0,0,0,2.309999943
0,0.210526296,0.586842122,0.02105263,0,0,0.113157903,0,0.06842105,0,0,0,0,0,0,2.309999943
0,0.210526294,0.586842117,0.01052632,0,0,0.113157902,0,0.078947368,0,0,0,0,0,0,2.299999952
0,0.210526295,0.586842117,0,0,0,0.113157902,0,0.089473686,0,0,0,0,0,0,2.299999952
0,0.210526285,0.565789463,0.131578992,0,0,0.09210526,0,0,0,0,0,0,0,0,2.450000048
0,0.210526286,0.565789465,0.1052632,0,0,0.092105261,0,0.026315788,0,0,0,0,0,0,2.450000048
0,0.210526296,0.565789492,0.078947368,0,0,0.092105265,0,0.052631579,0,0,0,0,0,0,2.450000048
0,0.210526296,0.565789492,0.052631579,0,0,0.092105265,0,0.078947368,0,0,0,0,0,0,2.440000057
0,0.210526296,0.565789494,0.039473679,0,0,0.092105265,0,0.092105265,0,0,0,0,0,0,2.440000057
0,0.210526286,0.565789465,0.026315788,0,0,0.092105261,0,0.1052632,0,0,0,0,0,0,2.430000067
0,0.210526307,0.565789523,0.013157891,0,0,0.09210527,0,0.118421008,0,0,0,0,0,0,2.420000076
0,0.210526307,0.565789523,0.013157891,0,0,0.09210527,0,0.118421008,0,0,0,0,0,0,2.420000076
0,0.210526285,0.565789463,0,0,0,0.09210526,0,0.131578992,0,0,0,0,0,0,2.420000076
0,0.210526282,0.543947377,0.175263184,0,0,0.070263157,0,0,0,0,0,0,0,0,2.480000019
0,0.210526279,0.543947369,0.131578989,0,0,0.070263156,0,0.043684207,0,0,0,0,0,0,2.470000029
0,0.210526293,0.543947405,0.110526303,0,0,0.070263161,0,0.064736838,0,0,0,0,0,0,2.470000029
0,0.21052629,0.543947398,0.087368419,0,0,0.07026316,0,0.087894733,0,0,0,0,0,0,2.460000038
0,0.210526286,0.543947387,0.052631576,0,0,0.070263159,0,0.122631592,0,0,0,0,0,0,2.450000048
0,0.210526295,0.543947412,0.02105263,0,0,0.070263162,0,0.154210501,0,0,0,0,0,0,2.450000048
0,0.210526282,0.543947377,0,0,0,0.070263157,0,0.175263184,0,0,0,0,0,0,2.450000048
0,0.117647107,0.63235292,0.02941176,0,0,0.220588213,0,0,0,0,0,0,0,0,2.170000076
0,0.117647094,0.62647055,0.041176468,0,0,0.214705887,0,0,0,0,0,0,0,0,2.220000029
0,0.117647108,0.620588206,0.052941171,0,0,0.208823515,0,0,0,0,0,0,0,0,2.269999981
0,0.117647095,0.614705837,0.064705877,0,0,0.202941191,0,0,0,0,0,0,0,0,2.319999933
0,0.117647095,0.614705838,0.049999996,0,0,0.202941192,0,0.014705879,0,0,0,0,0,0,2.309999943
0,0.117647095,0.614705838,0.035294118,0,0,0.202941192,0,0.029411757,0,0,0,0,0,0,2.309999943
0,0.117647095,0.614705837,0.023529408,0,0,0.202941191,0,0.041176468,0,0,0,0,0,0,2.309999943
0,0.117647095,0.614705838,0.011764709,0,0,0.202941192,0,0.052941166,0,0,0,0,0,0,2.309999943
0,0.117647095,0.614705837,0,0,0,0.202941191,0,0.064705877,0,0,0,0,0,0,2.299999952
0,0.117647105,0.608823512,0.07647059,0,0,0.197058793,0,0,0,0,0,0,0,0,2.380000114
0,0.117647105,0.608823512,0.04705883,0,0,0.197058793,0,0.02941176,0,0,0,0,0,0,2.380000114
0,0.117647105,0.608823511,0.03529412,0,0,0.197058793,0,0.041176472,0,0,0,0,0,0,2.369999886
0,0.117647106,0.608823518,0.023529411,0,0,0.197058795,0,0.05294117,0,0,0,0,0,0,2.359999895
0,0.117647105,0.608823511,0.01176471,0,0,0.197058793,0,0.064705882,0,0,0,0,0,0,2.359999895
0,0.117647105,0.608823512,0,0,0,0.197058793,0,0.07647059,0,0,0,0,0,0,2.349999905
0,0.117647093,0.60294115,0.088235284,0,0,0.191176473,0,0,0,0,0,0,0,0,2.390000105
0,0.117647094,0.602941153,0.058823523,0,0,0.191176473,0,0.029411757,0,0,0,0,0,0,2.390000105
0,0.117647092,0.602941145,0.044117646,0,0,0.191176471,0,0.044117646,0,0,0,0,0,0,2.390000105
0,0.117647094,0.602941153,0.029411757,0,0,0.191176473,0,0.058823523,0,0,0,0,0,0,2.390000105
0,0.117647093,0.602941152,0.014705878,0,0,0.191176473,0,0.073529404,0,0,0,0,0,0,2.380000114
0,0.117647093,0.60294115,0,0,0,0.191176473,0,0.088235284,0,0,0,0,0,0,2.380000114
0,0.117647105,0.597058798,0.100000001,0,0,0.185294096,0,0,0,0,0,0,0,0,2.420000076
0,0.117647105,0.597058798,0.070588241,0,0,0.185294096,0,0.02941176,0,0,0,0,0,0,2.420000076
0,0.117647105,0.597058798,0.05,0,0,0.185294096,0,0.05,0,0,0,0,0,0,2.410000086
0,0.117647105,0.597058796,0.035294121,0,0,0.185294095,0,0.064705883,0,0,0,0,0,0,2.410000086
0,0.117647105,0.597058798,0.023529411,0,0,0.185294096,0,0.07647059,0,0,0,0,0,0,2.410000086
0,0.117647105,0.597058796,0.01176471,0,0,0.185294095,0,0.088235293,0,0,0,0,0,0,2.400000095
0,0.117647105,0.597058798,0,0,0,0.185294096,0,0.100000001,0,0,0,0,0,0,2.400000095
0,0.117647093,0.588235227,0.117647093,0,0,0.176470587,0,0,0,0,0,0,0,0,2.450000048
0,0.117647096,0.588235242,0.102941191,0,0,0.176470592,0,0.014705879,0,0,0,0,0,0,2.460000038
0,0.117647099,0.588235258,0.088235289,0,0,0.176470596,0,0.029411758,0,0,0,0,0,0,2.460000038
0,0.117647098,0.588235252,0.073529407,0,0,0.176470595,0,0.044117649,0,0,0,0,0,0,2.460000038
0,0.117647099,0.588235255,0.058823525,0,0,0.176470596,0,0.058823525,0,0,0,0,0,0,2.450000048
0,0.117647098,0.588235252,0.044117649,0,0,0.176470595,0,0.073529407,0,0,0,0,0,0,2.450000048
0,0.117647099,0.588235258,0.029411758,0,0,0.176470596,0,0.088235289,0,0,0,0,0,0,2.440000057
0,0.117647104,0.588235281,0.01176471,0,0,0.176470604,0,0.105882301,0,0,0,0,0,0,2.440000057
0,0.117647093,0.588235227,0,0,0,0.176470587,0,0.117647093,0,0,0,0,0,0,2.440000057
0,0.117647104,0.573529396,0.147058802,0,0,0.161764698,0,0,0,0,0,0,0,0,2.49000001
0,0.117647097,0.573529361,0.117647097,0,0,0.161764688,0,0.029411758,0,0,0,0,0,0,2.49000001
0,0.117647102,0.573529385,0.088235291,0,0,0.161764695,0,0.058823527,0,0,0,0,0,0,2.480000019
0,0.117647102,0.573529385,0.058823527,0,0,0.161764695,0,0.088235291,0,0,0,0,0,0,2.480000019
0,0.117647099,0.573529369,0.044117649,0,0,0.16176469,0,0.102941193,0,0,0,0,0,0,2.470000029
0,0.117647097,0.573529361,0.029411758,0,0,0.161764688,0,0.117647097,0,0,0,0,0,0,2.470000029
0,0.117647107,0.573529411,0.01470588,0,0,0.161764702,0,0.132352899,0,0,0,0,0,0,2.460000038
0,0.117647104,0.573529396,0,0,0,0.161764698,0,0.147058802,0,0,0,0,0,0,2.460000038
0,0.117647118,0.549117647,0.195882324,0,0,0.137352911,0,0,0,0,0,0,0,0,2.5
0,0.117647115,0.549117633,0.170588222,0,0,0.137352908,0,0.025294123,0,0,0,0,0,0,2.50999999
0,0.117647114,0.549117631,0.147058814,0,0,0.137352908,0,0.048823532,0,0,0,0,0,0,2.50999999
0,0.117647114,0.549117629,0.123529406,0,0,0.137352907,0,0.072352945,0,0,0,0,0,0,2.5
0,0.117647111,0.549117616,0.097647062,0,0,0.137352904,0,0.098235308,0,0,0,0,0,0,2.5
0,0.117647113,0.549117624,0.070588246,0,0,0.137352906,0,0.125294113,0,0,0,0,0,0,2.5
0,0.117647114,0.549117631,0.047058834,0,0,0.137352908,0,0.148823512,0,0,0,0,0,0,2.49000001
0,0.117647116,0.549117639,0.023529413,0,0,0.137352909,0,0.172352923,0,0,0,0,0,0,2.49000001
0,0.117647118,0.549117647,0,0,0,0.137352911,0,0.195882324,0,0,0,0,0,0,2.49000001
0,0.285714313,0.592857116,0.04047619,0,0,0.069047621,0,0.01190476,0,0,0,0,0,0,2.119999886
0,0.285714313,0.592857116,0.02857143,0,0,0.069047621,0,0.02380952,0,0,0,0,0,0,2.119999886
0,0.285714312,0.592857115,0.019047621,0,0,0.06904762,0,0.033333331,0,0,0,0,0,0,2.119999886
0,0.285714312,0.592857114,0.00952381,0,0,0.06904762,0,0.042857143,0,0,0,0,0,0,2.119999886
0,0.285714313,0.592857116,0,0,0,0.069047621,0,0.05238095,0,0,0,0,0,0,2.109999895
0,0.285714308,0.588095218,0.061904761,0,0,0.064285713,0,0,0,0,0,0,0,0,2.150000095
0,0.285714308,0.588095219,0.052380949,0,0,0.064285714,0,0.00952381,0,0,0,0,0,0,2.140000105
0,0.285714307,0.588095217,0.042857142,0,0,0.064285713,0,0.019047621,0,0,0,0,0,0,2.140000105
0,0.285714308,0.588095218,0.033333331,0,0,0.064285713,0,0.02857143,0,0,0,0,0,0,2.140000105
0,0.285714308,0.588095218,0.023809519,0,0,0.064285713,0,0.038095241,0,0,0,0,0,0,2.140000105
0,0.285714308,0.588095219,0.00952381,0,0,0.064285714,0,0.052380949,0,0,0,0,0,0,2.140000105
0,0.285714308,0.588095218,0,0,0,0.064285713,0,0.061904761,0,0,0,0,0,0,2.140000105
0,0.285714306,0.578571404,0.080952378,0,0,0.054761911,0,0,0,0,0,0,0,0,2.210000038
0,0.285714306,0.578571404,0.057142859,0,0,0.054761911,0,0.023809519,0,0,0,0,0,0,2.200000048
0,0.285714306,0.578571404,0.040476189,0,0,0.054761911,0,0.040476189,0,0,0,0,0,0,2.200000048
0,0.285714306,0.578571404,0.02857143,0,0,0.054761911,0,0.052380949,0,0,0,0,0,0,2.200000048
0,0.285714305,0.578571403,0.019047621,0,0,0.054761911,0,0.06190476,0,0,0,0,0,0,2.200000048
0,0.285714305,0.578571402,0.00952381,0,0,0.054761911,0,0.071428572,0,0,0,0,0,0,2.200000048
0,0.285714306,0.578571404,0,0,0,0.054761911,0,0.080952378,0,0,0,0,0,0,2.190000057
0,0.2857143,0.559523807,0.119047603,0,0,0.03571429,0,0,0,0,0,0,0,0,2.299999952
0,0.285714297,0.559523802,0.095238093,0,0,0.03571429,0,0.023809518,0,0,0,0,0,0,2.299999952
0,0.285714295,0.559523797,0.071428569,0,0,0.035714289,0,0.047619051,0,0,0,0,0,0,2.289999962
0,0.285714295,0.559523797,0.047619051,0,0,0.035714289,0,0.071428569,0,0,0,0,0,0,2.279999971
0,0.285714295,0.559523798,0.035714289,0,0,0.035714289,0,0.083333328,0,0,0,0,0,0,2.279999971
0,0.285714297,0.559523802,0.023809518,0,0,0.03571429,0,0.095238093,0,0,0,0,0,0,2.279999971
0,0.285714285,0.559523778,0.011904759,0,0,0.035714288,0,0.10714289,0,0,0,0,0,0,2.269999981
0,0.2857143,0.559523807,0,0,0,0.03571429,0,0.119047603,0,0,0,0,0,0,2.269999981
0,0.285714286,0.597619061,0.042857139,0,0,0.073809515,0,0,0,0,0,0,0,0,2.089999914
0,0.285714286,0.597619062,0.030952378,0,0,0.073809515,0,0.011904759,0,0,0,0,0,0,2.089999914
0,0.285714286,0.597619062,0.019047619,0,0,0.073809515,0,0.023809518,0,0,0,0,0,0,2.079999924
0,0.285714286,0.597619061,0.00952381,0,0,0.073809515,0,0.033333328,0,0,0,0,0,0,2.079999924
0,0.285714286,0.597619061,0,0,0,0.073809515,0,0.042857139,0,0,0,0,0,0,2.079999924
0,0.285714313,0.592857116,0.05238095,0,0,0.069047621,0,0,0,0,0,0,0,0,2.119999886
0,0.079754601,0.601227003,0.104294501,0,0,0.214723894,0,0,0,0,0,0,0,0,2.480000019
0,0.079754603,0.601227017,0.092024539,0,0,0.214723899,0,0.012269941,0,0,0,0,0,0,2.49000001
0,0.079754603,0.601227015,0.079754603,0,0,0.214723898,0,0.024539881,0,0,0,0,0,0,2.480000019
0,0.079754603,0.601227015,0.067484662,0,0,0.214723898,0,0.036809822,0,0,0,0,0,0,2.480000019
0,0.079754603,0.601227015,0.052147242,0,0,0.214723898,0,0.052147242,0,0,0,0,0,0,2.480000019
0,0.079754604,0.60122702,0.042944781,0,0,0.2147239,0,0.061349695,0,0,0,0,0,0,2.480000019
0,0.079754603,0.601227016,0.030674852,0,0,0.214723899,0,0.07361963,0,0,0,0,0,0,2.480000019
0,0.079754601,0.601227003,0,0,0,0.214723894,0,0.104294501,0,0,0,0,0,0,2.470000029
0,0.079754609,0.576687149,0.153374221,0,0,0.190184022,0,0,0,0,0,0,0,0,2.519999981
0,0.079754605,0.57668712,0.12269941,0,0,0.190184012,0,0.030674853,0,0,0,0,0,0,2.50999999
0,0.079754607,0.576687135,0.092024544,0,0,0.190184017,0,0.061349697,0,0,0,0,0,0,2.5
0,0.079754606,0.576687127,0.076687127,0,0,0.190184015,0,0.076687127,0,0,0,0,0,0,2.50999999
0,0.079754607,0.576687135,0.061349697,0,0,0.190184017,0,0.092024544,0,0,0,0,0,0,2.5
0,0.079754605,0.57668712,0.030674853,0,0,0.190184012,0,0.12269941,0,0,0,0,0,0,2.5
0,0.079754607,0.576687138,0.015337421,0,0,0.190184018,0,0.138036816,0,0,0,0,0,0,2.49000001
0,0.079754609,0.576687149,0,0,0,0.190184022,0,0.153374221,0,0,0,0,0,0,2.480000019
0.114856095,0.127477698,0.580247282,0,0,0.02352199,0.142422794,0,0,0.007171338,0,0.004302803,0,0,0,2.453999996
0,0.127477698,0.580247282,0.114856095,0,0.02352199,0.142422794,0,0,0.007171338,0,0.004302803,0,0,0,2.515000105
0,0.127477698,0.580247282,0,0,0.02352199,0.142422794,0,0.114856095,0.007171338,0,0.004302803,0,0,0,2.427000046
0.086666674,0,0.58333331,0.080000004,0,0,0.250000012,0,0,0,0,0,0,0,0,2.381000042
0.100000002,0,0.563333293,0.1066667,0,0,0.230000004,0,0,0,0,0,0,0,0,2.430000067
0,0,0.59999996,0.106666691,0,0,0.266666681,0,0.026666668,0,0,0,0,0,0,2.39199996
0,0,0.575666718,0.157333304,0,0,0.242333308,0,0.02466667,0,0,0,0,0,0,2.451999903
0,0,0.575666695,0.09666667,0,0,0.242333298,0,0.085333338,0,0,0,0,0,0,2.453000069
0,0,0.593674793,0.099690606,0,0,0.249914085,0,0.025438289,0,0,0.031282228,0,0,0,2.578000069
0,0,0.605999969,0.096666667,0,0,0.272666695,0,0.024666669,0,0,0,0,0,0,2.411000013
0,0,0.592528501,0.098235904,0,0,0.246627505,0,0.024904881,0.037703209,0,0,0,0,0,2.519000053
0,0.057196741,0.599937099,0.091137648,0,0,0.228472692,0,0.02325582,0,0,0,0,0,0,2.477999926
0,0,0.600129222,0.098191217,0,0.031007751,0.246124008,0,0.024547802,0,0,0,0,0,0,2.407999992
0,0,0.606333349,0.096666663,0,0,0.241999991,0,0.023999999,0,0,0,0,0,0.030999997,2.900000095
0,0,0.612333337,0.086666675,0,0,0.217333312,0,0.022000002,0,0.061666674,0,0,0,0,2.677000046
0,0,0.605333353,0.097999993,0,0,0.244999979,0,0.024666667,0,0,0,0,0.027000008,0,2.64199996
0,0,0.607333317,0.094666665,0,0,0.237000015,0,0.024000002,0,0,0,0,0.037000002,0,2.711999893
0.100000002,0,0.563333293,0.1066667,0,0,0.230000004,0,0,0,0,0,0,0,0,2.430000067
0.188679202,0,0.562893113,0,0,0.056603781,0.191823905,0,0,0,0,0,0,0,0,2.394999981
0.169811304,0,0.562893098,0.018867919,0,0.056603779,0.1918239,0,0,0,0,0,0,0,0,2.407999992
0.163521994,0,0.562893098,0.02515723,0,0.056603779,0.1918239,0,0,0,0,0,0,0,0,2.414000034
0.132075492,0,0.562893067,0.056603776,0,0.056603776,0.191823889,0,0,0,0,0,0,0,0,2.430000067
0,0,0.562893113,0.188679202,0,0.056603781,0.191823905,0,0,0,0,0,0,0,0,2.489000082
0,0.0625,0.625,0.0625,0,0,0.25,0,0,0,0,0,0,0,0,2.39199996
0,0.142857109,0.614285721,0.057142861,0,0,0.185714309,0,0,0,0,0,0,0,0,2.295000076
0,0.181669409,0.609110724,0.054555369,0,0,0.154664499,0,0,0,0,0,0,0,0,2.236000061
0,0.25,0.6,0.05,0,0,0.1,0,0,0,0,0,0,0,0,2.165999889
0,0.117647097,0.611764679,0.070588236,0,0,0.199999988,0,0,0,0,0,0,0,0,2.394000053
0,0.076923075,0.615384639,0.076923075,0,0,0.230769211,0,0,0,0,0,0,0,0,2.444000006
0,0.079754601,0.613496895,0.079754601,0,0,0.226993904,0,0,0,0,0,0,0,0,2.451999903
0,0.166666685,0.599999951,0.077777775,0,0,0.155555589,0,0,0,0,0,0,0,0,2.388999939
0,0.090909092,0.606060612,0.090909092,0,0,0.212121205,0,0,0,0,0,0,0,0,2.482000113
0,0.142857105,0.600000006,0.085714284,0,0,0.171428606,0,0,0,0,0,0,0,0,2.443000078
0,0.210526304,0.592105319,0.078947371,0,0,0.118421007,0,0,0,0,0,0,0,0,2.329999924
0,0.117647098,0.599999966,0.094117646,0,0,0.188235291,0,0,0,0,0,0,0,0,2.486999989
0,0.100179989,0.599879944,0.100179989,0,0,0.199760078,0,0,0,0,0,0,0,0,2.500999928
0,0.090909091,0.600000006,0.103030301,0,0,0.206060602,0,0,0,0,0,0,0,0,2.500999928
0,0.076923073,0.60000002,0.107692302,0,0,0.215384605,0,0,0,0,0,0,0,0,2.496999979
0,0.104477608,0.597014953,0.104477608,0,0,0.19402983,0,0,0,0,0,0,0,0,2.509000063
0,0.166666697,0.590277781,0.097222222,0,0,0.1458333,0,0,0,0,0,0,0,0,2.46600008
0,0.0625,0.6,0.1125,0,0,0.225,0,0,0,0,0,0,0,0,2.483999968
0,0.032258061,0.600000019,0.122580608,0,0,0.245161312,0,0,0,0,0,0,0,0,2.444999933
0,0.112426015,0.59171606,0.112426015,0,0,0.18343191,0,0,0,0,0,0,0,0,2.522000074
0,0.117647093,0.588235227,0.117647093,0,0,0.176470587,0,0,0,0,0,0,0,0,2.52699995
0,0.122807009,0.584795359,0.122807009,0,0,0.169590623,0,0,0,0,0,0,0,0,2.532999992
0,0.130434787,0.579710142,0.130434787,0,0,0.159420284,0,0,0,0,0,0,0,0,2.539000034
0,0.132947984,0.578034645,0.132947984,0,0,0.156069386,0,0,0,0,0,0,0,0,2.539999962
0,0.137931017,0.574712656,0.137931017,0,0,0.149425311,0,0,0,0,0,0,0,0,2.542999983
0,0.142857116,0.571428653,0.142857116,0,0,0.142857116,0,0,0,0,0,0,0,0,2.54399991
0,0.154929582,0.563380253,0.154929582,0,0,0.126760583,0,0,0,0,0,0,0,0,2.54399991
0,0.166666681,0.555555552,0.166666681,0,0,0.111111086,0,0,0,0,0,0,0,0,2.539999962
0,0.181669409,0.545553709,0.181669409,0,0,0.091107474,0,0,0,0,0,0,0,0,2.523000002
0,0.0625,0.625,0,0,0,0.25,0,0.0625,0,0,0,0,0,0,2.421999931
0,0.070055799,0.619962807,0,0,0,0.239925594,0,0.070055799,0,0,0,0,0,0,2.430999994
0,0.076923075,0.615384639,0,0,0,0.230769211,0,0.076923075,0,0,0,0,0,0,2.459000111
0,0.090909092,0.606060612,0,0,0,0.212121205,0,0.090909092,0,0,0,0,0,0,2.484999895
0,0.100179989,0.599879944,0,0,0,0.199760078,0,0.100179989,0,0,0,0,0,0,2.494999886
0,0.1028708,0.598086101,0,0,0,0.196172298,0,0.1028708,0,0,0,0,0,0,2.496000051
0,0.104477608,0.597014953,0,0,0,0.19402983,0,0.104477608,0,0,0,0,0,0,2.496999979
0,0.108204511,0.594530364,0,0,0,0.189060614,0,0.108204511,0,0,0,0,0,0,2.497999907
0,0.112426015,0.59171606,0,0,0,0.18343191,0,0.112426015,0,0,0,0,0,0,2.500999928
0,0.122807009,0.584795359,0,0,0,0.169590623,0,0.122807009,0,0,0,0,0,0,2.500999928
0,0.127907,0.581395302,0,0,0,0.162790699,0,0.127907,0,0,0,0,0,0,2.490999937
0,0.130434787,0.579710142,0,0,0,0.159420284,0,0.130434787,0,0,0,0,0,0,2.49000001
0,0.132947984,0.578034645,0,0,0,0.156069386,0,0.132947984,0,0,0,0,0,0,2.486999989
0,0.137931017,0.574712656,0,0,0,0.149425311,0,0.137931017,0,0,0,0,0,0,2.482000113
0,0.154929582,0.563380253,0,0,0,0.126760583,0,0.154929582,0,0,0,0,0,0,2.467999935
0,0.090909091,0.565757604,0,0,0,0.171818201,0,0.171515104,0,0,0,0,0,0,2.47300005
0,0.135446688,0.570605147,0,0,0,0.146974082,0,0.146974082,0,0,0,0,0,0,2.489000082
0,0.142857116,0.571428653,0,0,0,0.142857116,0,0.142857116,0,0,0,0,0,0,2.480000019
0,0.166666714,0.574166658,0,0,0,0.129722217,0,0.129444411,0,0,0,0,0,0,2.480000019
0,0.068901309,0.586281803,0,0,0,0.20701429,0,0.137802598,0,0,0,0,0,0,2.482000113
0,0.210526304,0.592105319,0,0,0,0.118421007,0,0.078947371,0,0,0,0,0,0,2.302999973
0,0.020248201,0.5999347,0,0,0,0.253102496,0,0.126714603,0,0,0,0,0,0,2.417000055
0,0.032258061,0.600000019,0,0,0,0.245161312,0,0.122580608,0,0,0,0,0,0,2.434000015
0,0.039692704,0.599871958,0,0,0,0.240076831,0,0.120358507,0,0,0,0,0,0,2.440000057
0,0.057196733,0.599937124,0,0,0,0.228472658,0,0.114393485,0,0,0,0,0,0,2.446000099
0,0.0625,0.6,0,0,0,0.225,0,0.1125,0,0,0,0,0,0,2.470000029
0,0.087035913,0.600121752,0,0,0,0.208764422,0,0.104077913,0,0,0,0,0,0,2.493999958
0,0.090909091,0.600000006,0,0,0,0.206060602,0,0.103030301,0,0,0,0,0,0,2.49000001
0,0.100179989,0.599879944,0,0,0,0.199760078,0,0.100179989,0,0,0,0,0,0,2.494999886
0,0.1044776,0.600000023,0,0,0,0.197014912,0,0.098507465,0,0,0,0,0,0,2.493000031
0,0.1108477,0.59988139,0,0,0,0.192649704,0,0.096621206,0,0,0,0,0,0,2.480000019
0,0.117647098,0.599999966,0,0,0,0.188235291,0,0.094117646,0,0,0,0,0,0,2.471999884
0,0.1253644,0.600000006,0,0,0,0.183090402,0,0.091545192,0,0,0,0,0,0,2.467999935
0,0.133448895,0.599942202,0,0,0,0.177642992,0,0.088965911,0,0,0,0,0,0,2.447000027
0,0.142857105,0.600000006,0,0,0,0.171428606,0,0.085714284,0,0,0,0,0,0,2.428999901
0,0.160134395,0.599944012,0,0,0,0.159854406,0,0.080067188,0,0,0,0,0,0,2.388999939
0,0.166666685,0.599999951,0,0,0,0.155555589,0,0.077777775,0,0,0,0,0,0,2.352999926
0,0.181669396,0.600109066,0,0,0,0.145662891,0,0.072558647,0,0,0,0,0,0,2.316999912
0,0.213836492,0.604297697,0,0,0,0.128406693,0,0.053459118,0,0,0,0,0,0,2.213999987
0,0.25,0.6,0,0,0,0.1,0,0.05,0,0,0,0,0,0,2.160000086
0,0.072929545,0.613720671,0,0,0,0.231767585,0,0.081582199,0,0,0,0,0,0,2.461999893
0,0.079754601,0.613496895,0,0,0,0.226993904,0,0.079754601,0,0,0,0,0,0,2.45600009
0,0.08031881,0.61312078,0,0,0,0.226241599,0,0.08031881,0,0,0,0,0,0,2.459000111
0,0.117647093,0.588235227,0,0,0,0.176470587,0,0.117647093,0,0,0,0,0,0,2.500999928
0,0.142857116,0.571428653,0,0,0,0.142857116,0,0.142857116,0,0,0,0,0,0,2.480000019
0,0.166666681,0.555555552,0,0,0,0.111111086,0,0.166666681,0,0,0,0,0,0,2.453999996
0,0.032258061,0.559032229,0,0,0,0.204193598,0,0.204516112,0,0,0,0,0,0,2.460000038
0,0.0625,0.5625,0,0,0,0.1875,0,0.1875,0,0,0,0,0,0,2.474999905
0,0.096385541,0.566265079,0,0,0,0.16867469,0,0.16867469,0,0,0,0,0,0,2.486000061
0,0.108204496,0.567479199,0,0,0,0.162009503,0,0.162306802,0,0,0,0,0,0,2.492000103
0,0.117647104,0.568529396,0,0,0,0.156764698,0,0.157058802,0,0,0,0,0,0,2.492000103
0,0.126383215,0.569598154,0,0,0,0.152009315,0,0.152009315,0,0,0,0,0,0,2.493000031
0,0.154929615,0.572676065,0,0,0,0.136056312,0,0.136338009,0,0,0,0,0,0,2.484999895
0,0.181669409,0.575831991,0,0,0,0.121385699,0,0.121112901,0,0,0,0,0,0,2.464999914
0,0.210526271,0.578947344,0,0,0,0.105263193,0,0.105263193,0,0,0,0,0,0,2.390000105
0,0.032258061,0.584838727,0,0,0,0.230000005,0,0.152903207,0,0,0,0,0,0,2.450999975
0,0.042756864,0.585194674,0,0,0,0.223356738,0,0.148691724,0,0,0,0,0,0,2.461999893
0,0.087035921,0.587035954,0,0,0,0.195678613,0,0.130249511,0,0,0,0,0,0,2.493999958
0,0.10287081,0.587619658,0,0,0,0.185705721,0,0.123803811,0,0,0,0,0,0,2.505000114
0,0.112426016,0.588165765,0,0,0,0.179881611,0,0.119526609,0,0,0,0,0,0,2.503000021
0,0.117647093,0.588235227,0,0,0,0.176470587,0,0.117647093,0,0,0,0,0,0,2.500999928
0,0.125364413,0.588629752,0,0,0,0.171720124,0,0.114285711,0,0,0,0,0,0,2.494999886
0,0.136939002,0.589182897,0,0,0,0.164557001,0,0.109321099,0,0,0,0,0,0,2.484999895
0,0.142857117,0.589428653,0,0,0,0.160857121,0,0.10685711,0,0,0,0,0,0,2.480000019
0,0.151103603,0.589700094,0,0,0,0.155631,0,0.103565303,0,0,0,0,0,0,2.469000101
0,0.166666697,0.590277781,0,0,0,0.1458333,0,0.097222222,0,0,0,0,0,0,2.421999931
0,0.18166941,0.590834705,0,0,0,0.1363884,0,0.091107485,0,0,0,0,0,0,2.381000042
0,0.072929535,0.600123633,0,0,0,0.218170523,0,0.108776309,0,0,0,0,0,0,2.484999895
0,0.076923073,0.60000002,0,0,0,0.215384605,0,0.107692302,0,0,0,0,0,0,2.487999916
0,0.0234375,0.615885397,0,0,0,0.266927111,0,0.093749991,0,0,0,0,0,0,2.390000105
0,0.04458599,0.614968174,0,0,0,0.251910796,0,0.08853504,0,0,0,0,0,0,2.428999901
0,0.05719674,0.614393481,0,0,0,0.242928943,0,0.085480837,0,0,0,0,0,0,2.440999985
0,0.062499999,0.614374994,0,0,0,0.239374998,0,0.083750009,0,0,0,0,0,0,2.440999985
0,0.068901307,0.613904396,0,0,0,0.234636889,0,0.082557408,0,0,0,0,0,0,2.460000038
0,0.090909093,0.613030299,0,0,0,0.219090907,0,0.076969702,0,0,0,0,0,0,2.450999975
0,0.095295535,0.612786472,0,0,0,0.215922817,0,0.075995177,0,0,0,0,0,0,2.448999882
0,0.105545601,0.61240313,0,0,0,0.208706005,0,0.073345263,0,0,0,0,0,0,2.430000067
0,0.117647092,0.612058842,0,0,0,0.200294073,0,0.069999993,0,0,0,0,0,0,2.398000002
0,0.125874097,0.611596782,0,0,0,0.194347302,0,0.068181819,0,0,0,0,0,0,2.385999918
0,0.135446691,0.611239158,0,0,0,0.187608094,0,0.065706057,0,0,0,0,0,0,2.361000061
0,0.142857101,0.610857192,0,0,0,0.182285707,0,0.064,0,0,0,0,0,0,2.342999935
0,0.154929603,0.610422528,0,0,0,0.173802799,0,0.060845071,0,0,0,0,0,0,2.312000036
0,0.166666687,0.609999956,0,0,0,0.16555558,0,0.057777777,0,0,0,0,0,0,2.279999971
0,0.181669409,0.609110724,0,0,0,0.154664499,0,0.054555369,0,0,0,0,0,0,2.253000021
0,0.123319705,0.631502011,0.02922268,0,0,0.215955605,0,0,0,0,0,0,0,0,2.184999943
0,0.142857114,0.628571441,0.028571431,0,0,0.200000014,0,0,0,0,0,0,0,0,2.164000034
0,0.158721227,0.62619182,0.028042624,0,0,0.187044329,0,0,0,0,0,0,0,0,2.151000023
0,0.166666687,0.624999957,0.027777777,0,0,0.180555579,0,0,0,0,0,0,0,0,2.144999981
0,0.100179993,0.625074973,0.049790037,0,0,0.224954997,0,0,0,0,0,0,0,0,2.309999943
0,0.052432091,0.626342413,0.063171193,0,0,0.258054303,0,0,0,0,0,0,0,0,2.38499999
0,0.076923076,0.623076947,0.061538463,0,0,0.238461514,0,0,0,0,0,0,0,0,2.388000011
0,0.090909096,0.621212123,0.060606064,0,0,0.227272716,0,0,0,0,0,0,0,0,2.372999907
0,0.11764709,0.617647018,0.058823521,0,0,0.205882371,0,0,0,0,0,0,0,0,2.334000111
0,0.134448914,0.615406864,0.057703406,0,0,0.192440816,0,0,0,0,0,0,0,0,2.309000015
0,0.154929608,0.612676042,0.056338032,0,0,0.176056318,0,0,0,0,0,0,0,0,2.278000116
0,0.16666669,0.611111075,0.055555546,0,0,0.16666669,0,0,0,0,0,0,0,0,2.25999999
0,0.050632908,0.620253146,0.075949364,0,0,0.253164582,0,0,0,0,0,0,0,0,2.411999941
0,0.090909095,0.615151517,0.072727274,0,0,0.221212114,0,0,0,0,0,0,0,0,2.431999922
0,0.142857107,0.607142921,0.071428572,0,0,0.1785714,0,0,0,0,0,0,0,0,2.375
0,0.044585988,0.614649655,0.089171966,0,0,0.25159239,0,0,0,0,0,0,0,0,2.421000004
0,0.12280699,0.605263179,0.081871343,0,0,0.190058488,0,0,0,0,0,0,0,0,2.447000027
0,0,0.616666706,0.099999998,0,0,0.283333296,0,0,0,0,0,0,0,0,2.335000038
0,0.047619054,0.611111133,0.095238098,0,0,0.246031715,0,0,0,0,0,0,0,0,2.440999985
0,0.0625,0.609375,0.09375,0,0,0.234375,0,0,0,0,0,0,0,0,2.459000111
0,0.076923073,0.607692325,0.092307696,0,0,0.223076906,0,0,0,0,0,0,0,0,2.476999998
0,0.108734413,0.60398099,0.089126571,0,0,0.198158025,0,0,0,0,0,0,0,0,2.476999998
0,0.110847685,0.60373442,0.08891522,0,0,0.196502675,0,0,0,0,0,0,0,0,2.474999905
0,0.117647093,0.60294115,0.088235284,0,0,0.191176473,0,0,0,0,0,0,0,0,2.470000029
0,0.154929609,0.598591534,0.084507051,0,0,0.161971807,0,0,0,0,0,0,0,0,2.426000118
0,0.166666692,0.597222191,0.083333327,0,0,0.15277779,0,0,0,0,0,0,0,0,2.40899992
0,0.18166941,0.590834705,0.091107485,0,0,0.1363884,0,0,0,0,0,0,0,0,2.421000004
0,0.074074069,0.598765423,0.111111099,0,0,0.216049408,0,0,0,0,0,0,0,0,2.5
0,0.117647103,0.594117693,0.1058823,0,0,0.182352904,0,0,0,0,0,0,0,0,2.512000084
0,0,0.6,0.133333302,0,0,0.266666698,0,0,0,0,0,0,0,0,2.387000084
0,0.032258058,0.596774172,0.129032288,0,0,0.241935483,0,0,0,0,0,0,0,0,2.453999996
0,0.0625,0.59375,0.125,0,0,0.21875,0,0,0,0,0,0,0,0,2.5
0,0.081445199,0.591855466,0.122474018,0,0,0.204225318,0,0,0,0,0,0,0,0,2.51699996
0,0.090909089,0.590909113,0.1212121,0,0,0.196969698,0,0,0,0,0,0,0,0,2.523999929
0,0.100179997,0.589982,0.119975997,0,0,0.189862005,0,0,0,0,0,0,0,0,2.528000116
0,0.106078702,0.589392095,0.119189502,0,0,0.185339701,0,0,0,0,0,0,0,0,2.529000044
0,0.142857103,0.585714302,0.114285698,0,0,0.157142897,0,0,0,0,0,0,0,0,2.517999887
0,0.166666702,0.583333294,0.111111099,0,0,0.138888905,0,0,0,0,0,0,0,0,2.494999886
0,0.210526271,0.578947344,0.105263193,0,0,0.105263193,0,0,0,0,0,0,0,0,2.437000036
0,0.127907,0.581395302,0.127907,0,0,0.162790699,0,0,0,0,0,0,0,0,2.536999941
0,0.0625,0.5859375,0.140625,0,0,0.2109375,0,0,0,0,0,0,0,0,2.512000084
0,0.090909101,0.583333355,0.136363619,0,0,0.189393925,0,0,0,0,0,0,0,0,2.532000065
0,0.117647115,0.580882357,0.132352908,0,0,0.169117619,0,0,0,0,0,0,0,0,2.539999962
0,0.142857118,0.578571457,0.128571409,0,0,0.150000016,0,0,0,0,0,0,0,0,2.535000086
0,0,0.583333294,0.166666702,0,0,0.250000005,0,0,0,0,0,0,0,0,2.430999994
0,0.03225806,0.580645225,0.161290304,0,0,0.225806411,0,0,0,0,0,0,0,0,2.484999895
0,0.052432098,0.578963999,0.157927998,0,0,0.210675905,0,0,0,0,0,0,0,0,2.510999918
0,0.0625,0.578125,0.15625,0,0,0.203125,0,0,0,0,0,0,0,0,2.519999981
0,0.076923072,0.576923117,0.153846105,0,0,0.192307706,0,0,0,0,0,0,0,0,2.528000116
0,0.090909082,0.575757549,0.151515185,0,0,0.181818184,0,0,0,0,0,0,0,0,2.539000034
0,0.100179996,0.574985008,0.149969997,0,0,0.174864998,0,0,0,0,0,0,0,0,2.54399991
0,0.117647104,0.573529396,0.147058802,0,0,0.161764698,0,0,0,0,0,0,0,0,2.546999931
0,0.121779898,0.573185,0.146369999,0,0,0.158665102,0,0,0,0,0,0,0,0,2.546999931
0,0.154929586,0.570422543,0.140845086,0,0,0.133802784,0,0,0,0,0,0,0,0,2.539000034
0,0.1666667,0.569444395,0.138888904,0,0,0.125000001,0,0,0,0,0,0,0,0,2.53399992
0,0.181669407,0.568194199,0.136388397,0,0,0.113747997,0,0,0,0,0,0,0,0,2.523999929
0,0.199999996,0.566666707,0.133333299,0,0,0.099999998,0,0,0,0,0,0,0,0,2.506999969
0,0.142857103,0.564285698,0.157142897,0,0,0.135714302,0,0,0,0,0,0,0,0,2.546000004
0,0.166666683,0.562499946,0.152777781,0,0,0.11805559,0,0,0,0,0,0,0,0,2.539999962
0,0.096385541,0.566265079,0.16867469,0,0,0.16867469,0,0,0,0,0,0,0,0,2.54399991
0,0,0.566666707,0.199999996,0,0,0.233333297,0,0,0,0,0,0,0,0,2.473999977
